Repository: kirito-0512/data

File: Alloy.txt
2419,
Alloy,
An alloy is a mixture of chemical elements of which at least one is a metal. Unlike chemical compounds with metallic bases, an alloy will retain all the properties of a metal in the resulting material, such as electrical conductivity, ductility, opacity, and luster, but may have properties that differ from those of the pure metals, such as increased strength or hardness. In some cases, an alloy may reduce the overall cost of the material while preserving important properties. In other cases, the mixture imparts synergistic properties to the constituent metal elements such as corrosion resistance or mechanical strength.
Alloys are defined by a metallic bonding character.[1] The alloy constituents are usually measured by mass percentage for practical applications, and in atomic fraction for basic science studies. Alloys are usually classified as substitutional or interstitial alloys, depending on the atomic arrangement that forms the alloy. They can be further classified as homogeneous (consisting of a single phase), or heterogeneous (consisting of two or more phases) or intermetallic. An alloy may be a solid solution of metal elements (a single phase, where all metallic grains (crystals) are of the same composition) or a mixture of metallic phases (two or more solutions, forming a microstructure of different crystals within the metal).
Examples of alloys include red gold (gold and copper) white gold (gold and silver), sterling silver (silver and copper), steel or silicon steel (iron with non-metallic carbon or silicon respectively), solder, brass, pewter, duralumin, bronze, and amalgams.
Alloys are used in a wide variety of applications, from the steel alloys, used in everything from buildings to automobiles to surgical tools, to exotic titanium alloys used in the aerospace industry, to beryllium-copper alloys for non-sparking tools.
An alloy is a mixture of chemical elements, which forms an impure substance (admixture) that retains the characteristics of a metal. An alloy is distinct from an impure metal in that, with an alloy, the added elements are well controlled to produce desirable properties, while impure metals such as wrought iron are less controlled, but are often considered useful. Alloys are made by mixing two or more elements, at least one of which is a metal. This is usually called the primary metal or the base metal, and the name of this metal may also be the name of the alloy. The other constituents may or may not be metals but, when mixed with the molten base, they will be soluble and dissolve into the mixture.
The mechanical properties of alloys will often be quite different from those of its individual constituents. A metal that is normally very soft (malleable), such as aluminium, can be altered by alloying it with another soft metal, such as copper. Although both metals are very soft and ductile, the resulting aluminium alloy will have much greater strength. Adding a small amount of non-metallic carbon to iron trades its great ductility for the greater strength of an alloy called steel. Due to its very-high strength, but still substantial toughness, and its ability to be greatly altered by heat treatment, steel is one of the most useful and common alloys in modern use. By adding chromium to steel, its resistance to corrosion can be enhanced, creating stainless steel, while adding silicon will alter its electrical characteristics, producing silicon steel.
Like oil and water, a molten metal may not always mix with another element. For example, pure iron is almost completely insoluble with copper. Even when the constituents are soluble, each will usually have a saturation point, beyond which no more of the constituent can be added. Iron, for example, can hold a maximum of 6.67% carbon. Although the elements of an alloy usually must be soluble in the liquid state, they may not always be soluble in the solid state. If the metals remain soluble when solid, the alloy forms a solid solution, becoming a homogeneous structure consisting of identical crystals, called a phase. If as the mixture cools the constituents become insoluble, they may separate to form two or more different types of crystals, creating a heterogeneous microstructure of different phases, some with more of one constituent than the other. However, in other alloys, the insoluble elements may not separate until after crystallization occurs. If cooled very quickly, they first crystallize as a homogeneous phase, but they are supersaturated with the secondary constituents. As time passes, the atoms of these supersaturated alloys can separate from the crystal lattice, becoming more stable, and forming a second phase that serves to reinforce the crystals internally.
Some alloys, such as electrum—an alloy of silver and gold—occur naturally. Meteorites are sometimes made of naturally occurring alloys of iron and nickel, but are not native to the Earth. One of the first alloys made by humans was bronze, which is a mixture of the metals tin and copper. Bronze was an extremely useful alloy to the ancients, because it is much stronger and harder than either of its components. Steel was another common alloy. However, in ancient times, it could only be created as an accidental byproduct from the heating of iron ore in fires (smelting) during the manufacture of iron. Other ancient alloys include pewter, brass and pig iron. In the modern age, steel can be created in many forms. Carbon steel can be made by varying only the carbon content, producing soft alloys like mild steel or hard alloys like spring steel. Alloy steels can be made by adding other elements, such as chromium, molybdenum, vanadium or nickel, resulting in alloys such as high-speed steel or tool steel. Small amounts of manganese are usually alloyed with most modern steels because of its ability to remove unwanted impurities, like phosphorus, sulfur and oxygen, which can have detrimental effects on the alloy. However, most alloys were not created until the 1900s, such as various aluminium, titanium, nickel, and magnesium alloys. Some modern superalloys, such as incoloy, inconel, and hastelloy, may consist of a multitude of different elements.
An alloy is technically an impure metal, but when referring to alloys, the term impurities usually denotes undesirable elements. Such impurities are introduced from the base metals and alloying elements, but are removed during processing. For instance, sulfur is a common impurity in steel. Sulfur combines readily with iron to form iron sulfide, which is very brittle, creating weak spots in the steel.[2] Lithium, sodium and calcium are common impurities in aluminium alloys, which can have adverse effects on the structural integrity of castings. Conversely, otherwise pure-metals that contain unwanted impurities are often called "impure metals" and are not usually referred to as alloys. Oxygen, present in the air, readily combines with most metals to form metal oxides; especially at higher temperatures encountered during alloying. Great care is often taken during the alloying process to remove excess impurities, using fluxes, chemical additives, or other methods of extractive metallurgy.[3]
Alloying a metal is done by combining it with one or more other elements. The most common and oldest alloying process is performed by heating the base metal beyond its melting point and then dissolving the solutes into the molten liquid, which may be possible even if the melting point of the solute is far greater than that of the base. For example, in its liquid state, titanium is a very strong solvent capable of dissolving most metals and elements. In addition, it readily absorbs gases like oxygen and burns in the presence of nitrogen. This increases the chance of contamination from any contacting surface, and so must be melted in vacuum induction-heating and special, water-cooled, copper crucibles.[4] However, some metals and solutes, such as iron and carbon, have very high melting-points and were impossible for ancient people to melt. Thus, alloying (in particular, interstitial alloying) may also be performed with one or more constituents in a gaseous state, such as found in a blast furnace to make pig iron (liquid-gas), nitriding, carbonitriding or other forms of case hardening (solid-gas), or the cementation process used to make blister steel (solid-gas). It may also be done with one, more, or all of the constituents in the solid state, such as found in ancient methods of pattern welding (solid-solid), shear steel (solid-solid), or crucible steel production (solid-liquid), mixing the elements via solid-state diffusion.
By adding another element to a metal, differences in the size of the atoms create internal stresses in the lattice of the metallic crystals; stresses that often enhance its properties. For example, the combination of carbon with iron produces steel, which is stronger than iron, its primary element. The electrical and thermal conductivity of alloys is usually lower than that of the pure metals. The physical properties, such as density, reactivity, Young's modulus of an alloy may not differ greatly from those of its base element, but engineering properties such as tensile strength,[5] ductility, and shear strength may be substantially different from those of the constituent materials. This is sometimes a result of the sizes of the atoms in the alloy, because larger atoms exert a compressive force on neighboring atoms, and smaller atoms exert a tensile force on their neighbors, helping the alloy resist deformation. Sometimes alloys may exhibit marked differences in behavior even when small amounts of one element are present. For example, impurities in semiconducting ferromagnetic alloys lead to different properties, as first predicted by White, Hogan, Suhl, Tian Abrie and Nakamura.[6][7]
Unlike pure metals, most alloys do not have a single melting point, but a melting range during which the material is a mixture of solid and liquid phases (a slush). The temperature at which melting begins is called the solidus, and the temperature when melting is just complete is called the liquidus. For many alloys there is a particular alloy proportion (in some cases more than one), called either a eutectic mixture or a peritectic composition, which gives the alloy a unique and low melting point, and no liquid/solid slush transition.
Alloying elements are added to a base metal, to induce hardness, toughness, ductility, or other desired properties. Most metals and alloys can be work hardened by creating defects in their crystal structure. These defects are created during plastic deformation by hammering, bending, extruding, et cetera, and are permanent unless the metal is recrystallized. Otherwise, some alloys can also have their properties altered by heat treatment. Nearly all metals can be softened by annealing, which recrystallizes the alloy and repairs the defects, but not as many can be hardened by controlled heating and cooling. Many alloys of aluminium, copper, magnesium, titanium, and nickel can be strengthened to some degree by some method of heat treatment, but few respond to this to the same degree as does steel.[8]
The base metal iron of the iron-carbon alloy known as steel, undergoes a change in the arrangement (allotropy) of the atoms of its crystal matrix at a certain temperature (usually between 1,500 °F (820 °C) and 1,600 °F (870 °C), depending on carbon content). This allows the smaller carbon atoms to enter the interstices of the iron crystal. When this diffusion happens, the carbon atoms are said to be in solution in the iron, forming a particular single, homogeneous, crystalline phase called austenite. If the steel is cooled slowly, the carbon can diffuse out of the iron and it will gradually revert to its low temperature allotrope. During slow cooling, the carbon atoms will no longer be as soluble with the iron, and will be forced to precipitate out of solution, nucleating into a more concentrated form of iron carbide (Fe3C) in the spaces between the pure iron crystals. The steel then becomes heterogeneous, as it is formed of two phases, the iron-carbon phase called cementite (or carbide), and pure iron ferrite. Such a heat treatment produces a steel that is rather soft. If the steel is cooled quickly, however, the carbon atoms will not have time to diffuse and precipitate out as carbide, but will be trapped within the iron crystals. When rapidly cooled, a diffusionless (martensite) transformation occurs, in which the carbon atoms become trapped in solution. This causes the iron crystals to deform as the crystal structure tries to change to its low temperature state, leaving those crystals very hard but much less ductile (more brittle).
While the high strength of steel results when diffusion and precipitation is prevented (forming martensite), most heat-treatable alloys are precipitation hardening alloys, that depend on the diffusion of alloying elements to achieve their strength. When heated to form a solution and then cooled quickly, these alloys become much softer than normal, during the diffusionless transformation, but then harden as they age. The solutes in these alloys will precipitate over time, forming intermetallic phases, which are difficult to discern from the base metal. Unlike steel, in which the solid solution separates into different crystal phases (carbide and ferrite), precipitation hardening alloys form different phases within the same crystal. These intermetallic alloys appear homogeneous in crystal structure, but tend to behave heterogeneously, becoming hard and somewhat brittle.[8]
In 1906, precipitation hardening alloys were discovered by Alfred Wilm. Precipitation hardening alloys, such as certain alloys of aluminium, titanium, and copper, are heat-treatable alloys that soften when quenched (cooled quickly), and then harden over time. Wilm had been searching for a way to harden aluminium alloys for use in machine-gun cartridge cases. Knowing that aluminium-copper alloys were heat-treatable to some degree, Wilm tried quenching a ternary alloy of aluminium, copper, and the addition of magnesium, but was initially disappointed with the results. However, when Wilm retested it the next day he discovered that the alloy increased in hardness when left to age at room temperature, and far exceeded his expectations. Although an explanation for the phenomenon was not provided until 1919, duralumin was one of the first "age hardening" alloys used, becoming the primary building material for the first Zeppelins, and was soon followed by many others.[9] Because they often exhibit a combination of high strength and low weight, these alloys became widely used in many forms of industry, including the construction of modern aircraft.[10]
When a molten metal is mixed with another substance, there are two mechanisms that can cause an alloy to form, called atom exchange and the interstitial mechanism. The relative size of each element in the mix plays a primary role in determining which mechanism will occur. When the atoms are relatively similar in size, the atom exchange method usually happens, where some of the atoms composing the metallic crystals are substituted with atoms of the other constituent. This is called a substitutional alloy. Examples of substitutional alloys include bronze and brass, in which some of the copper atoms are substituted with either tin or zinc atoms respectively.
In the case of the interstitial mechanism, one atom is usually much smaller than the other and  can not successfully substitute for the other type of atom in the crystals of the base metal. Instead, the smaller atoms become trapped in the interstitial sites between the atoms of the crystal matrix. This is referred to as an interstitial alloy. Steel is an example of an interstitial alloy, because the very small carbon atoms fit into interstices of the iron matrix.
Stainless steel is an example of a combination of interstitial and substitutional alloys, because the carbon atoms fit into the interstices, but some of the iron atoms are substituted by nickel and chromium atoms.[8]
The use of alloys by humans started with the use of meteoric iron, a naturally occurring alloy of nickel and iron. It is the main constituent of iron meteorites. As no metallurgic processes were used to separate iron from nickel, the alloy was used as it was.[11] Meteoric iron could be forged from a red heat to make objects such as tools, weapons, and nails. In many cultures it was shaped by cold hammering into knives and arrowheads. They were often used as anvils. Meteoric iron was very rare and valuable, and difficult for ancient people to work.[12]
Iron is usually found as iron ore on Earth, except for one deposit of native iron in Greenland, which was used by the Inuit.[13] Native copper, however, was found worldwide, along with silver, gold, and platinum, which were also used to make tools, jewelry, and other objects since Neolithic times. Copper was the hardest of these metals, and the most widely distributed. It became one of the most important metals to the ancients. Around 10,000 years ago in the highlands of Anatolia (Turkey), humans learned to smelt metals such as copper and tin from ore. Around 2500 BC, people began alloying the two metals to form bronze, which was much harder than its ingredients. Tin was rare, however, being found mostly in Great Britain. In the Middle East, people began alloying copper with zinc to form brass.[14] Ancient civilizations took into account the mixture and the various properties it produced, such as hardness, toughness and melting point, under various conditions of temperature and work hardening, developing much of the information contained in modern alloy phase diagrams.[15] For example, arrowheads from the Chinese Qin dynasty (around 200 BC) were often constructed with a hard bronze-head, but a softer bronze-tang, combining the alloys to prevent both dulling and breaking during use.[16]
Mercury has been smelted from cinnabar for thousands of years. Mercury dissolves many metals, such as gold, silver, and tin, to form amalgams (an alloy in a soft paste or liquid form at ambient temperature). Amalgams have been used since 200 BC in China for gilding objects such as armor and mirrors with precious metals. The ancient Romans often used mercury-tin amalgams for gilding their armor. The amalgam was applied as a paste and then heated until the mercury vaporized, leaving the gold, silver, or tin behind.[17] Mercury was often used in mining, to extract precious metals like gold and silver from their ores.[18]
Many ancient civilizations alloyed metals for purely aesthetic purposes. In ancient Egypt and Mycenae, gold was often alloyed with copper to produce red-gold, or iron to produce a bright burgundy-gold. Gold was often found alloyed with silver or other metals to produce various types of colored gold. These metals were also used to strengthen each other, for more practical purposes. Copper was often added to silver to make sterling silver, increasing its strength for use in dishes, silverware, and other practical items. Quite often, precious metals were alloyed with less valuable substances as a means to deceive buyers.[19] Around 250 BC, Archimedes was commissioned by the King of Syracuse to find a way to check the purity of the gold in a crown, leading to the famous bath-house shouting of "Eureka!" upon the discovery of Archimedes' principle.[20]
The term pewter covers a variety of alloys consisting primarily of tin. As a pure metal, tin is much too soft to use for most practical purposes. However, during the Bronze Age, tin was a rare metal in many parts of Europe and the Mediterranean, so it was often valued higher than gold. To make jewellery, cutlery, or other objects from tin, workers usually alloyed it with other metals to increase strength and hardness. These metals were typically lead, antimony, bismuth or copper. These solutes were sometimes added individually in varying amounts, or added together, making a wide variety of objects, ranging from practical items such as dishes, surgical tools, candlesticks or funnels, to decorative items like ear rings and hair clips.
The earliest examples of pewter come from ancient Egypt, around 1450 BC. The use of pewter was widespread across Europe, from France to Norway and Britain (where most of the ancient tin was mined) to the Near East.[21] The alloy was also used in China and the Far East, arriving in Japan around 800 AD, where it was used for making objects like ceremonial vessels, tea canisters, or chalices used in shinto shrines.[22]
The first known smelting of iron began in Anatolia, around 1800 BC. Called the bloomery process, it produced very soft but ductile wrought iron. By 800 BC, iron-making technology had spread to Europe, arriving in Japan around 700 AD. Pig iron, a very hard but brittle alloy of iron and carbon, was being produced in China as early as 1200 BC, but did not arrive in Europe until the Middle Ages. Pig iron has a lower melting point than iron, and was used for making cast-iron. However, these metals found little practical use until the introduction of crucible steel around 300 BC. These steels were of poor quality, and the introduction of pattern welding, around the 1st century AD, sought to balance the extreme properties of the alloys by laminating them, to create a tougher metal. Around 700 AD, the Japanese began folding bloomery-steel and cast-iron in alternating layers to increase the strength of their swords, using clay fluxes to remove slag and impurities. This method of Japanese swordsmithing produced one of the purest steel-alloys of the ancient world.[15]
While the use of iron started to become more widespread around 1200 BC, mainly because of interruptions in the trade routes for tin, the metal was much softer than bronze. However, very small amounts of steel, (an alloy of iron and around 1% carbon), was always a byproduct of the bloomery process. The ability to modify the hardness of steel by heat treatment had been known since 1100 BC, and the rare material was valued for the manufacture of tools and weapons. Because the ancients could not produce temperatures high enough to melt iron fully, the production of steel in decent quantities did not occur until the introduction of blister steel during the Middle Ages. This method introduced carbon by heating wrought iron in charcoal for long periods of time, but the absorption of carbon in this manner is extremely slow thus the penetration was not very deep, so the alloy was not homogeneous. In 1740, Benjamin Huntsman began melting blister steel in a crucible to even out the carbon content, creating the first process for the mass production of tool steel. Huntsman's process was used for manufacturing tool steel until the early 1900s.[23]
The introduction of the blast furnace to Europe in the Middle Ages meant that people could produce pig iron in much higher volumes than wrought iron. Because pig iron could be melted, people began to develop processes to reduce carbon in liquid pig iron to create steel. Puddling had been used in China since the first century, and was introduced in Europe during the 1700s, where molten pig iron was stirred while exposed to the air, to remove the carbon by oxidation. In 1858, Henry Bessemer developed a process of steel-making by blowing hot air through liquid pig iron to reduce the carbon content. The Bessemer process led to the first large scale manufacture of steel.[23]
Steel is an alloy of iron and carbon, but the term alloy steel usually only refers to steels that contain other elements— like vanadium, molybdenum, or cobalt—in amounts sufficient to alter the properties of the base steel. Since ancient times, when steel was used primarily for tools and weapons, the methods of producing and working the metal were often closely guarded secrets. Even long after the Age of reason, the steel industry was very competitive and manufacturers went through great lengths to keep their processes confidential, resisting any attempts to scientifically analyze the material for fear it would reveal their methods. For example, the people of Sheffield, a center of steel production in England, were known to routinely bar visitors and tourists from entering town to deter industrial espionage. Thus, almost no metallurgical information existed about steel until 1860. Because of this lack of understanding, steel was not generally considered an alloy until the decades between 1930 and 1970 (primarily due to the work of scientists like William Chandler Roberts-Austen, Adolf Martens, and Edgar Bain), so "alloy steel" became the popular term for ternary and quaternary steel-alloys.[24][25]
After Benjamin Huntsman developed his crucible steel in 1740, he began experimenting with the addition of elements like manganese (in the form of a high-manganese pig-iron called spiegeleisen), which helped remove impurities such as phosphorus and oxygen; a process adopted by Bessemer and still used in modern steels (albeit in concentrations low enough to still be considered carbon steel).[26] Afterward, many people began experimenting with various alloys of steel without much success. However, in 1882, Robert Hadfield, being a pioneer in steel metallurgy, took an interest and produced a steel alloy containing around 12% manganese. Called mangalloy, it exhibited extreme hardness and toughness, becoming the first commercially viable alloy-steel.[27] Afterward, he created silicon steel, launching the search for other possible alloys of steel.[28]
Robert Forester Mushet found that by adding tungsten to steel it could produce a very hard edge that would resist losing its hardness at high temperatures. "R. Mushet's special steel" (RMS) became the first high-speed steel.[29] Mushet's steel was quickly replaced by tungsten carbide steel, developed by Taylor and White in 1900, in which they doubled the tungsten content and added small amounts of chromium and vanadium, producing a superior steel for use in lathes and machining tools. In 1903, the Wright brothers used a chromium-nickel steel to make the crankshaft for their airplane engine, while in 1908 Henry Ford began using vanadium steels for parts like crankshafts and valves in his Model T Ford, due to their higher strength and resistance to high temperatures.[30] In 1912, the Krupp Ironworks in Germany developed a rust-resistant steel by adding 21% chromium and 7% nickel, producing the first stainless steel.[31]
Due to their high reactivity, most metals were not discovered until the 19th century. A method for extracting aluminium from bauxite was proposed by Humphry Davy in 1807, using an electric arc. Although his attempts were unsuccessful, by 1855 the first sales of pure aluminium reached the market. However, as extractive metallurgy was still in its infancy, most aluminium extraction-processes produced unintended alloys contaminated with other elements found in the ore; the most abundant of which was copper. These aluminium-copper alloys (at the time termed "aluminum bronze") preceded pure aluminium, offering greater strength and hardness over the soft, pure metal, and to a slight degree were found to be heat treatable.[32] However, due to their softness and limited hardenability these alloys found little practical use, and were more of a novelty, until the Wright brothers used an aluminium alloy to construct the first airplane engine in 1903.[30] During the time between 1865 and 1910, processes for extracting many other metals were discovered, such as chromium, vanadium, tungsten, iridium, cobalt, and molybdenum, and various alloys were developed.[33]
Prior to 1910, research mainly consisted of private individuals tinkering in their own laboratories. However, as the aircraft and automotive industries began growing, research into alloys became an industrial effort in the years following 1910, as new magnesium alloys were developed for pistons and wheels in cars, and pot metal for levers and knobs, and aluminium alloys developed for airframes and aircraft skins were put into use.[30]

File: Aluminium.txt (part 1 of 2)
904,
Aluminium,
Aluminium (aluminum in North American English) is a chemical element with the symbol Al and atomic number 13. Aluminium has a density lower than those of other common metals; about one-third that of steel. It has a great affinity towards oxygen, forming a protective layer of oxide on the surface when exposed to air. Aluminium visually resembles silver, both in its color and in its great ability to reflect light. It is soft, nonmagnetic and ductile. It has one stable isotope: 27Al, which is highly abundant, making aluminium the twelfth-most common element in the universe. The radioactivity of 26Al is used in radiometric dating.
Chemically, aluminium is a post-transition metal in the boron group; as is common for the group, aluminium forms compounds primarily in the +3 oxidation state. The aluminium cation Al3+ is small and highly charged; as such, it is polarizing, and bonds aluminium forms tend towards covalency. The strong affinity towards oxygen leads to aluminium's common association with oxygen in nature in the form of oxides; for this reason, aluminium is found on Earth primarily in rocks in the crust, where it is the third-most abundant element, after oxygen and silicon, rather than in the mantle, and virtually never as the free metal. It is obtained industrially by mining bauxite, a sedimentary rock rich in aluminium minerals.
The discovery of aluminium was announced in 1825 by Danish physicist Hans Christian Ørsted. The first industrial production of aluminium was initiated by French chemist Henri Étienne Sainte-Claire Deville in 1856. Aluminium became much more available to the public with the Hall–Héroult process developed independently by French engineer Paul Héroult and American engineer Charles Martin Hall in 1886, and the mass production of aluminium led to its extensive use in industry and everyday life. In World Wars I and II, aluminium was a crucial strategic resource for aviation. In 1954, aluminium became the most produced non-ferrous metal, surpassing copper. In the 21st century, most aluminium was consumed in transportation, engineering, construction, and packaging in the United States, Western Europe, and Japan.
Despite its prevalence in the environment, no living organism is known to use aluminium salts for metabolism, but aluminium is well tolerated by plants and animals. Because of the abundance of these salts, the potential for a biological role for them is of interest, and studies continue.
Of aluminium isotopes, only 27Al is stable. This situation is common for elements with an odd atomic number.[b] It is the only primordial aluminium isotope, i.e. the only one that has existed on Earth in its current form since the formation of the planet. Nearly all aluminium on Earth is present as this isotope, which makes it a mononuclidic element and means that its standard atomic weight is virtually the same as that of the isotope. This makes aluminium very useful in nuclear magnetic resonance (NMR), as its single stable isotope has a high NMR sensitivity.[10] The standard atomic weight of aluminium is low in comparison with many other metals.[c]
All other isotopes of aluminium are radioactive. The most stable of these is 26Al: while it was present along with stable 27Al in the interstellar medium from which the Solar System formed, having been produced by stellar nucleosynthesis as well, its half-life is only 717,000 years and therefore a detectable amount has not survived since the formation of the planet.[12] However, minute traces of 26Al are produced from argon in the atmosphere by spallation caused by cosmic ray protons. The ratio of 26Al to 10Be has been used for radiodating of geological processes over 105 to 106 year time scales, in particular transport, deposition, sediment storage, burial times, and erosion.[13] Most meteorite scientists believe that the energy released by the decay of 26Al was responsible for the melting and differentiation of some asteroids after their formation 4.55 billion years ago.[14]
The remaining isotopes of aluminium, with mass numbers ranging from 22 to 43, all have half-lives well under an hour. Three metastable states are known, all with half-lives under a minute.[9]
An aluminium atom has 13 electrons, arranged in an electron configuration of [Ne] 3s2 3p1,[15] with three electrons beyond a stable noble gas configuration. Accordingly, the combined first three ionization energies of aluminium are far lower than the fourth ionization energy alone.[16] Such an electron configuration is shared with the other well-characterized members of its group, boron, gallium, indium, and thallium; it is also expected for nihonium. Aluminium can surrender its three outermost electrons in many chemical reactions (see below). The electronegativity of aluminium is 1.61 (Pauling scale).[17]
A free aluminium atom has a radius of 143 pm.[18] With the three outermost electrons removed, the radius shrinks to 39 pm for a 4-coordinated atom or 53.5 pm for a 6-coordinated atom.[18] At standard temperature and pressure, aluminium atoms (when not affected by atoms of other elements) form a face-centered cubic crystal system bound by metallic bonding provided by atoms' outermost electrons; hence aluminium (at these conditions) is a metal.[19] This crystal system is shared by many other metals, such as lead and copper; the size of a unit cell of aluminium is comparable to that of those other metals.[19] The system, however, is not shared by the other members of its group; boron has ionization energies too high to allow metallization, thallium has a hexagonal close-packed structure, and gallium and indium have unusual structures that are not close-packed like those of aluminium and thallium. The few electrons that are available for metallic bonding in aluminium metal are a probable cause for it being soft with a low melting point and low electrical resistivity.[20]
Aluminium metal has an appearance ranging from silvery white to dull gray, depending on the surface roughness.[d] Aluminium mirrors are the most reflective of all metal mirrors for the near ultraviolet and far infrared light, and one of the most reflective in the visible spectrum, nearly on par with silver, and the two therefore look similar. Aluminium is also good at reflecting solar radiation, although prolonged exposure to sunlight in air adds wear to the surface of the metal; this may be prevented if aluminium is anodized, which adds a protective layer of oxide on the surface.
The density of aluminium is 2.70 g/cm3, about 1/3 that of steel, much lower than other commonly encountered metals, making aluminium parts easily identifiable through their lightness.[23] Aluminium's low density compared to most other metals arises from the fact that its nuclei are much lighter, while difference in the unit cell size does not compensate for this difference. The only lighter metals are the metals of groups 1 and 2, which apart from beryllium and magnesium are too reactive for structural use (and beryllium is very toxic).[24] Aluminium is not as strong or stiff as steel, but the low density makes up for this in the aerospace industry and for many other applications where light weight and relatively high strength are crucial.[25]
Pure aluminium is quite soft and lacking in strength. In most applications various aluminium alloys are used instead because of their higher strength and hardness.[26] The yield strength of pure aluminium is 7–11 MPa, while aluminium alloys have yield strengths ranging from 200 MPa to 600 MPa.[27] Aluminium is ductile, with a percent elongation of 50-70%,[28] and malleable allowing it to be easily drawn and extruded.[29] It is also easily machined and cast.[29]
Aluminium is an excellent thermal and electrical conductor, having around 60% the conductivity of copper, both thermal and electrical, while having only 30% of copper's density.[30] Aluminium is capable of superconductivity, with a superconducting critical temperature of 1.2 kelvin and a critical magnetic field of about 100 gauss (10 milliteslas).[31] It is paramagnetic and thus essentially unaffected by static magnetic fields.[32] The high electrical conductivity, however, means that it is strongly affected by alternating magnetic fields through the induction of eddy currents.[33]
Aluminium combines characteristics of pre- and post-transition metals. Since it has few available electrons for metallic bonding, like its heavier group 13 congeners, it has the characteristic physical properties of a post-transition metal, with longer-than-expected interatomic distances.[20] Furthermore, as Al3+ is a small and highly charged cation, it is strongly polarizing and bonding in aluminium compounds tends towards covalency;[34] this behavior is similar to that of beryllium (Be2+), and the two display an example of a diagonal relationship.[35]
The underlying core under aluminium's valence shell is that of the preceding noble gas, whereas those of its heavier congeners gallium, indium, thallium, and nihonium also include a filled d-subshell and in some cases a filled f-subshell. Hence, the inner electrons of aluminium shield the valence electrons almost completely, unlike those of aluminium's heavier congeners. As such, aluminium is the most electropositive metal in its group, and its hydroxide is in fact more basic than that of gallium.[34][e] Aluminium also bears minor similarities to the metalloid boron in the same group: AlX3 compounds are valence isoelectronic to BX3 compounds (they have the same valence electronic structure), and both behave as Lewis acids and readily form adducts.[36] Additionally, one of the main motifs of boron chemistry is regular icosahedral structures, and aluminium forms an important part of many icosahedral quasicrystal alloys, including the Al–Zn–Mg class.[37]
Aluminium has a high chemical affinity to oxygen, which renders it suitable for use as a reducing agent in the thermite reaction. A fine powder of aluminium metal reacts explosively on contact with liquid oxygen; under normal conditions, however, aluminium forms a thin oxide layer (~5 nm at room temperature)[38] that protects the metal from further corrosion by oxygen, water, or dilute acid, a process termed passivation.[34][39] Because of its general resistance to corrosion, aluminium is one of the few metals that retains silvery reflectance in finely powdered form, making it an important component of silver-colored paints.[40] Aluminium is not attacked by oxidizing acids because of its passivation. This allows aluminium to be used to store reagents such as nitric acid, concentrated sulfuric acid, and some organic acids.[41]
In hot concentrated hydrochloric acid, aluminium reacts with water with evolution of hydrogen, and in aqueous sodium hydroxide or potassium hydroxide at room temperature to form aluminates—protective passivation under these conditions is negligible.[42] Aqua regia also dissolves aluminium.[41] Aluminium is corroded by dissolved chlorides, such as common sodium chloride, which is why household plumbing is never made from aluminium.[42] The oxide layer on aluminium is also destroyed by contact with mercury due to amalgamation or with salts of some electropositive metals.[34] As such, the strongest aluminium alloys are less corrosion-resistant due to galvanic reactions with alloyed copper,[27] and aluminium's corrosion resistance is greatly reduced by aqueous salts, particularly in the presence of dissimilar metals.[20]
Aluminium reacts with most nonmetals upon heating, forming compounds such as aluminium nitride (AlN), aluminium sulfide (Al2S3), and the aluminium halides (AlX3). It also forms a wide range of intermetallic compounds involving metals from every group on the periodic table.[34]
The vast majority of compounds, including all aluminium-containing minerals and all commercially significant aluminium compounds, feature aluminium in the oxidation state 3+. The coordination number of such compounds varies, but generally Al3+ is either six- or four-coordinate. Almost all compounds of aluminium(III) are colorless.[34]
In aqueous solution, Al3+ exists as the hexaaqua cation [Al(H2O)6]3+, which has an approximate Ka of 10−5.[10] Such solutions are acidic as this cation can act as a proton donor and progressively hydrolyze until a precipitate of aluminium hydroxide, Al(OH)3, forms. This is useful for clarification of water, as the precipitate nucleates on suspended particles in the water, hence removing them. Increasing the pH even further leads to the hydroxide dissolving again as aluminate, [Al(H2O)2(OH)4]−, is formed.
Aluminium hydroxide forms both salts and aluminates and dissolves in acid and alkali, as well as on fusion with acidic and basic oxides.[34] This behavior of Al(OH)3 is termed amphoterism and is characteristic of weakly basic cations that form insoluble hydroxides and whose hydrated species can also donate their protons. One effect of this is that aluminium salts with weak acids are hydrolyzed in water to the aquated hydroxide and the corresponding nonmetal hydride: for example, aluminium sulfide yields hydrogen sulfide. However, some salts like aluminium carbonate exist in aqueous solution but are unstable as such; and only incomplete hydrolysis takes place for salts with strong acids, such as the halides, nitrate, and sulfate. For similar reasons, anhydrous aluminium salts cannot be made by heating their "hydrates": hydrated aluminium chloride is in fact not AlCl3·6H2O but [Al(H2O)6]Cl3, and the Al–O bonds are so strong that heating is not sufficient to break them and form Al–Cl bonds instead:[34]
All four trihalides are well known. Unlike the structures of the three heavier trihalides, aluminium fluoride (AlF3) features six-coordinate aluminium, which explains its involatility and insolubility as well as high heat of formation. Each aluminium atom is surrounded by six fluorine atoms in a distorted octahedral arrangement, with each fluorine atom being shared between the corners of two octahedra. Such {AlF6} units also exist in complex fluorides such as cryolite, Na3AlF6.[f] AlF3 melts at 1,290 °C (2,354 °F) and is made by reaction of aluminium oxide with hydrogen fluoride gas at 700 °C (1,300 °F).[44]
With heavier halides, the coordination numbers are lower. The other trihalides are dimeric or polymeric with tetrahedral four-coordinate aluminium centers.[g] Aluminium trichloride (AlCl3) has a layered polymeric structure below its melting point of 192.4 °C (378 °F) but transforms on melting to Al2Cl6 dimers. At higher temperatures those increasingly dissociate into trigonal planar AlCl3 monomers similar to the structure of BCl3. Aluminium tribromide and aluminium triiodide form Al2X6 dimers in all three phases and hence do not show such significant changes of properties upon phase change.[44] These materials are prepared by treating aluminium metal with the halogen. The aluminium trihalides form many addition compounds or complexes; their Lewis acidic nature makes them useful as catalysts for the Friedel–Crafts reactions. Aluminium trichloride has major industrial uses involving this reaction, such as in the manufacture of anthraquinones and styrene; it is also often used as the precursor for many other aluminium compounds and as a reagent for converting nonmetal fluorides into the corresponding chlorides (a transhalogenation reaction).[44]
Aluminium forms one stable oxide with the chemical formula Al2O3, commonly called alumina.[45] It can be found in nature in the mineral corundum, α-alumina;[46] there is also a γ-alumina phase.[10] Its crystalline form, corundum, is very hard (Mohs hardness 9), has a high melting point of 2,045 °C (3,713 °F), has very low volatility, is chemically inert, and a good electrical insulator, it is often used in abrasives (such as toothpaste), as a refractory material, and in ceramics, as well as being the starting material for the electrolytic production of aluminium metal. Sapphire and ruby are impure corundum contaminated with trace amounts of other metals.[10] The two main oxide-hydroxides, AlO(OH), are boehmite and diaspore. There are three main trihydroxides: bayerite, gibbsite, and nordstrandite, which differ in their crystalline structure (polymorphs). Many other intermediate and related structures are also known.[10] Most are produced from ores by a variety of wet processes using acid and base. Heating the hydroxides leads to formation of corundum. These materials are of central importance to the production of aluminium and are themselves extremely useful. Some mixed oxide phases are also very useful, such as spinel (MgAl2O4), Na-β-alumina (NaAl11O17), and tricalcium aluminate (Ca3Al2O6, an important mineral phase in Portland cement).[10]
The only stable chalcogenides under normal conditions are aluminium sulfide (Al2S3), selenide (Al2Se3), and telluride (Al2Te3). All three are prepared by direct reaction of their elements at about 1,000 °C (1,800 °F) and quickly hydrolyze completely in water to yield aluminium hydroxide and the respective hydrogen chalcogenide. As aluminium is a small atom relative to these chalcogens, these have four-coordinate tetrahedral aluminium with various polymorphs having structures related to wurtzite, with two-thirds of the possible metal sites occupied either in an orderly (α) or random (β) fashion; the sulfide also has a γ form related to γ-alumina, and an unusual high-temperature hexagonal form where half the aluminium atoms have tetrahedral four-coordination and the other half have trigonal bipyramidal five-coordination.[47]
Four pnictides – aluminium nitride (AlN), aluminium phosphide (AlP), aluminium arsenide (AlAs), and aluminium antimonide (AlSb) – are known. They are all III-V semiconductors isoelectronic to silicon and germanium, all of which but AlN have the zinc blende structure. All four can be made by high-temperature (and possibly high-pressure) direct reaction of their component elements.[47]
Aluminium alloys well with most other metals (with the exception of most alkali metals and group 13 metals) and over 150 intermetallics with other metals are known. Preparation involves heating fixed metals together in certain proportion, followed by gradual cooling and annealing. Bonding in them is predominantly metallic and the crystal structure primarily depends on efficiency of packing.[48]
There are few compounds with lower oxidation states. A few aluminium(I) compounds exist: AlF, AlCl, AlBr, and AlI exist in the gaseous phase when the respective trihalide is heated with aluminium, and at cryogenic temperatures.[44] A stable derivative of aluminium monoiodide is the cyclic adduct formed with triethylamine, Al4I4(NEt3)4. Al2O and Al2S also exist but are very unstable.[49] Very simple aluminium(II) compounds are invoked or observed in the reactions of Al metal with oxidants. For example, aluminium monoxide, AlO, has been detected in the gas phase after explosion[50] and in stellar absorption spectra.[51] More thoroughly investigated are compounds of the formula R4Al2 which contain an Al–Al bond and where R is a large organic ligand.[52]
A variety of compounds of empirical formula AlR3 and AlR1.5Cl1.5 exist.[53] The aluminium trialkyls and triaryls are reactive, volatile, and colorless liquids or low-melting solids. They catch fire spontaneously in air and react with water, thus necessitating precautions when handling them. They often form dimers, unlike their boron analogues, but this tendency diminishes for branched-chain alkyls (e.g. Pri, Bui, Me3CCH2); for example, triisobutylaluminium exists as an equilibrium mixture of the monomer and dimer.[54][55] These dimers, such as trimethylaluminium (Al2Me6), usually feature tetrahedral Al centers formed by dimerization with some alkyl group bridging between both aluminium atoms. They are hard acids and react readily with ligands, forming adducts. In industry, they are mostly used in alkene insertion reactions, as discovered by Karl Ziegler, most importantly in "growth reactions" that form long-chain unbranched primary alkenes and alcohols, and in the low-pressure polymerization of ethene and propene. There are also some heterocyclic and cluster organoaluminium compounds involving Al–N bonds.[54]
The industrially most important aluminium hydride is lithium aluminium hydride (LiAlH4), which is used in as a reducing agent in organic chemistry. It can be produced from lithium hydride and aluminium trichloride.[56] The simplest hydride, aluminium hydride or alane, is not as important. It is a polymer with the formula (AlH3)n, in contrast to the corresponding boron hydride that is a dimer with the formula (BH3)2.[56]
Aluminium's per-particle abundance in the Solar System is 3.15 ppm (parts per million).[57][h] It is the twelfth most abundant of all elements and third most abundant among the elements that have odd atomic numbers, after hydrogen and nitrogen.[57] The only stable isotope of aluminium, 27Al, is the eighteenth most abundant nucleus in the Universe. It is created almost entirely after fusion of carbon in massive stars that will later become Type II supernovas: this fusion creates 26Mg, which, upon capturing free protons and neutrons becomes aluminium. Some smaller quantities of 27Al are created in hydrogen burning shells of evolved stars, where 26Mg can capture free protons.[58] Essentially all aluminium now in existence is 27Al. 26Al was present in the early Solar System with abundance of 0.005% relative to 27Al but its half-life of 728,000 years is too short for any original nuclei to survive; 26Al is therefore extinct.[58] Unlike for 27Al, hydrogen burning is the primary source of 26Al, with the nuclide emerging after a nucleus of 25Mg catches a free proton. However, the trace quantities of 26Al that do exist are the most common gamma ray emitter in the interstellar gas;[58] if the original 26Al were still present, gamma ray maps of the Milky Way would be brighter.[58]
Overall, the Earth is about 1.59% aluminium by mass (seventh in abundance by mass).[59] Aluminium occurs in greater proportion in the Earth's crust than in the Universe at large, because aluminium easily forms the oxide and becomes bound into rocks and stays in the Earth's crust, while less reactive metals sink to the core.[58] In the Earth's crust, aluminium is the most abundant metallic element (8.23% by mass[28]) and the third most abundant of all elements (after oxygen and silicon).[60] A large number of silicates in the Earth's crust contain aluminium.[61] In contrast, the Earth's mantle is only 2.38% aluminium by mass.[62] Aluminium also occurs in seawater at a concentration of 2 μg/kg.[28]
Because of its strong affinity for oxygen, aluminium is almost never found in the elemental state; instead it is found in oxides or silicates. Feldspars, the most common group of minerals in the Earth's crust, are aluminosilicates. Aluminium also occurs in the minerals beryl, cryolite, garnet, spinel, and turquoise.[63] Impurities in Al2O3, such as chromium and iron, yield the gemstones ruby and sapphire, respectively.[64] Native aluminium metal is extremely rare and can only be found as a minor phase in low oxygen fugacity environments, such as the interiors of certain volcanoes.[65] Native aluminium has been reported in cold seeps in the northeastern continental slope of the South China Sea. It is possible that these deposits resulted from bacterial reduction of tetrahydroxoaluminate Al(OH)4−.[66]
Although aluminium is a common and widespread element, not all aluminium minerals are economically viable sources of the metal. Almost all metallic aluminium is produced from the ore bauxite (AlOx(OH)3–2x). Bauxite occurs as a weathering product of low iron and silica bedrock in tropical climatic conditions.[67] In 2017, most bauxite was mined in Australia, China, Guinea, and India.[68]
The history of aluminium has been shaped by usage of alum. The first written record of alum, made by Greek historian Herodotus, dates back to the 5th century BCE.[69] The ancients are known to have used alum as a dyeing mordant and for city defense.[69] After the Crusades, alum, an indispensable good in the European fabric industry,[70] was a subject of international commerce;[71] it was imported to Europe from the eastern Mediterranean until the mid-15th century.[72]
The nature of alum remained unknown. Around 1530, Swiss physician Paracelsus suggested alum was a salt of an earth of alum.[73] In 1595, German doctor and chemist Andreas Libavius experimentally confirmed this.[74] In 1722, German chemist Friedrich Hoffmann announced his belief that the base of alum was a distinct earth.[75] In 1754, German chemist Andreas Sigismund Marggraf synthesized alumina by boiling clay in sulfuric acid and subsequently adding potash.[75]
Attempts to produce aluminium metal date back to 1760.[76] The first successful attempt, however, was completed in 1824 by Danish physicist and chemist Hans Christian Ørsted. He reacted anhydrous aluminium chloride with potassium amalgam, yielding a lump of metal looking similar to tin.[77][78][79] He presented his results and demonstrated a sample of the new metal in 1825.[80][81] In 1827, German chemist Friedrich Wöhler repeated Ørsted's experiments but did not identify any aluminium.[82] (The reason for this inconsistency was only discovered in 1921.)[83] He conducted a similar experiment in the same year by mixing anhydrous aluminium chloride with potassium and produced a powder of aluminium.[79] In 1845, he was able to produce small pieces of the metal and described some physical properties of this metal.[83] For many years thereafter, Wöhler was credited as the discoverer of aluminium.[84]
As Wöhler's method could not yield great quantities of aluminium, the metal remained rare; its cost exceeded that of gold.[82] The first industrial production of aluminium was established in 1856 by French chemist Henri Etienne Sainte-Claire Deville and companions.[85] Deville had discovered that aluminium trichloride could be reduced by sodium, which was more convenient and less expensive than potassium, which Wöhler had used.[86] Even then, aluminium was still not of great purity and produced aluminium differed in properties by sample.[87] Because of its electricity-conducting capacity, aluminium was used as the cap of the Washington Monument, completed in 1885. The tallest building in the world at the time, the non-corroding metal cap was intended to serve as a lightning rod peak.
The first industrial large-scale production method was independently developed in 1886 by French engineer Paul Héroult and American engineer Charles Martin Hall; it is now known as the Hall–Héroult process.[88] The Hall–Héroult process converts alumina into metal. Austrian chemist Carl Joseph Bayer discovered a way of purifying bauxite to yield alumina, now known as the Bayer process, in 1889.[89] Modern production of the aluminium metal is based on the Bayer and Hall–Héroult processes.[90]
Prices of aluminium dropped and aluminium became widely used in jewelry, everyday items, eyeglass frames, optical instruments, tableware, and foil in the 1890s and early 20th century. Aluminium's ability to form hard yet light alloys with other metals provided the metal with many uses at the time.[91] During World War I, major governments demanded large shipments of aluminium for light strong airframes;[92] during World War II, demand by major governments for aviation was even higher.[93][94][95]
By the mid-20th century, aluminium had become a part of everyday life and an essential component of housewares.[96] In 1954, production of aluminium surpassed that of copper,[i] historically second in production only to iron,[99] making it the most produced non-ferrous metal. During the mid-20th century, aluminium emerged as a civil engineering material, with building applications in both basic construction and interior finish work,[100] and increasingly being used in military engineering, for both airplanes and land armor vehicle engines.[101] Earth's first artificial satellite, launched in 1957, consisted of two separate aluminium semi-spheres joined and all subsequent space vehicles have used aluminium to some extent.[90] The aluminium can was invented in 1956 and employed as a storage for drinks in 1958.[102]
Throughout the 20th century, the production of aluminium rose rapidly: while the world production of aluminium in 1900 was 6,800 metric tons, the annual production first exceeded 100,000 metric tons in 1916; 1,000,000 tons in 1941; 10,000,000 tons in 1971.[97] In the 1970s, the increased demand for aluminium made it an exchange commodity; it entered the London Metal Exchange, the oldest industrial metal exchange in the world, in 1978.[90] The output continued to grow: the annual production of aluminium exceeded 50,000,000 metric tons in 2013.[97]
The real price for aluminium declined from $14,000 per metric ton in 1900 to $2,340 in 1948 (in 1998 United States dollars).[97] Extraction and processing costs were lowered over technological progress and the scale of the economies. However, the need to exploit lower-grade poorer quality deposits and the use of fast increasing input costs (above all, energy) increased the net cost of aluminium;[103] the real price began to grow in the 1970s with the rise of energy cost.[104] Production moved from the industrialized countries to countries where production was cheaper.[105] Production costs in the late 20th century changed because of advances in technology, lower energy prices, exchange rates of the United States dollar, and alumina prices.[106] The BRIC countries' combined share in primary production and primary consumption grew substantially in the first decade of the 21st century.[107] China is accumulating an especially large share of the world's production thanks to an abundance of resources, cheap energy, and governmental stimuli;[108] it also increased its consumption share from 2% in 1972 to 40% in 2010.[109] In the United States, Western Europe, and Japan, most aluminium was consumed in transportation, engineering, construction, and packaging.[110] In 2021, prices for industrial metals such as aluminium have soared to near-record levels as energy shortages in China drive up costs for electricity.[111]
The names aluminium and aluminum are derived from the word alumine, an obsolete term for alumina,[j] a naturally occurring oxide of aluminium.[113] Alumine was borrowed from French, which in turn derived it from alumen, the classical Latin name for alum, the mineral from which it was collected.[114] The Latin word alumen stems from the Proto-Indo-European root *alu- meaning "bitter" or "beer".[115]
British chemist Humphry Davy, who performed a number of experiments aimed to isolate the metal, is credited as the person who named the element. The first name proposed for the metal to be isolated from alum was alumium, which Davy suggested in an 1808 article on his electrochemical research, published in Philosophical Transactions of the Royal Society.[116] It appeared that the name was created from the English word alum and the Latin suffix -ium; but it was customary then to give elements names originating in Latin, so this name was not adopted universally. This name was criticized by contemporary chemists from France, Germany, and Sweden, who insisted the metal should be named for the oxide, alumina, from which it would be isolated.[117] The English name alum does not come directly from Latin, whereas alumine/alumina obviously comes from the Latin word alumen (upon declension, alumen changes to alumin-).
One example was Essai sur la Nomenclature chimique (July 1811), written in French by a Swedish chemist, Jöns Jacob Berzelius, in which the name aluminium is given to the element that would be synthesized from alum.[118][k] (Another article in the same journal issue also gives the name aluminium to the metal whose oxide is the basis of sapphire.)[120] A January 1811 summary of one of Davy's lectures at the Royal Society mentioned the name aluminium as a possibility.[121] The next year, Davy published a chemistry textbook in which he used the spelling aluminum.[122] Both spellings have coexisted since. Their usage is regional: aluminum dominates in the United States and Canada; aluminium, in the rest of the English-speaking world.[123]
In 1812, a British scientist, Thomas Young,[124] wrote an anonymous review of Davy's book, in which he proposed the name aluminium instead of aluminum, which he thought had a "less classical sound".[125] This name did catch on: although the -um spelling was occasionally used in Britain, the American scientific language used -ium from the start.[126] Most scientists throughout the world used -ium in the 19th century;[123] and it was entrenched in many other European languages, such as French, German, and Dutch.[l] In 1828, an American lexicographer, Noah Webster, entered only the aluminum spelling in his American Dictionary of the English Language.[127] In the 1830s, the -um spelling gained usage in the United States; by the 1860s, it had become the more common spelling there outside science.[126] In 1892, Hall used the -um spelling in his advertising handbill for his new electrolytic method of producing the metal, despite his constant use of the -ium spelling in all the patents he filed between 1886 and 1903: it is unknown whether this spelling was introduced by mistake or intentionally; but Hall preferred aluminum since its introduction because it resembled platinum, the name of a prestigious metal.[128] By 1890, both spellings had been common in the United States, the -ium spelling being slightly more common; by 1895, the situation had reversed; by 1900, aluminum had become twice as common as aluminium; in the next decade, the -um spelling dominated American usage. In 1925, the American Chemical Society adopted this spelling.[123]
The International Union of Pure and Applied Chemistry (IUPAC) adopted aluminium as the standard international name for the element in 1990.[129] In 1993, they recognized aluminum as an acceptable variant;[129] the most recent 2005 edition of the IUPAC nomenclature of inorganic chemistry also acknowledges this spelling.[130] IUPAC official publications use the -ium spelling as primary, and they list both where it is appropriate.[m]
The production of aluminium starts with the extraction of bauxite rock from the ground. The bauxite is processed and transformed using the Bayer process into alumina, which is then processed using the Hall–Héroult process, resulting in the final aluminium metal.
Aluminium production is highly energy-consuming, and so the producers tend to locate smelters in places where electric power is both plentiful and inexpensive.[132] As of 2019, the world's largest smelters of aluminium are located in China, India, Russia, Canada, and the United Arab Emirates,[133] while China is by far the top producer of aluminium with a world share of fifty-five percent.
According to the International Resource Panel's Metal Stocks in Society report, the global per capita stock of aluminium in use in society (i.e. in cars, buildings, electronics, etc.) is 80 kg (180 lb). Much of this is in more-developed countries (350–500 kg (770–1,100 lb) per capita) rather than less-developed countries (35 kg (77 lb) per capita).[134]
Bauxite is converted to alumina by the Bayer process. Bauxite is blended for uniform composition and then is ground. The resulting slurry is mixed with a hot solution of sodium hydroxide; the mixture is then treated in a digester vessel at a pressure well above atmospheric, dissolving the aluminium hydroxide in bauxite while converting impurities into relatively insoluble compounds:[135]
After this reaction, the slurry is at a temperature above its atmospheric boiling point. It is cooled by removing steam as pressure is reduced. The bauxite residue is separated from the solution and discarded. The solution, free of solids, is seeded with small crystals of aluminium hydroxide; this causes decomposition of the [Al(OH)4]− ions to aluminium hydroxide. After about half of aluminium has precipitated, the mixture is sent to classifiers. Small crystals of aluminium hydroxide are collected to serve as seeding agents; coarse particles are converted to alumina by heating; the excess solution is removed by evaporation, (if needed) purified, and recycled.[135]
The conversion of alumina to aluminium metal is achieved by the Hall–Héroult process. In this energy-intensive process, a solution of alumina in a molten (950 and 980 °C (1,740 and 1,800 °F)) mixture of cryolite (Na3AlF6) with calcium fluoride is electrolyzed to produce metallic aluminium. The liquid aluminium metal sinks to the bottom of the solution and is tapped off, and usually cast into large blocks called aluminium billets for further processing.[41]
Anodes of the electrolysis cell are made of carbon—the most resistant material against fluoride corrosion—and either bake at the process or are prebaked. The former, also called Söderberg anodes, are less power-efficient and fumes released during baking are costly to collect, which is why they are being replaced by prebaked anodes even though they save the power, energy, and labor to prebake the cathodes. Carbon for anodes should be preferably pure so that neither aluminium nor the electrolyte is contaminated with ash. Despite carbon's resistivity against corrosion, it is still consumed at a rate of 0.4–0.5 kg per each kilogram of produced aluminium. Cathodes are made of anthracite; high purity for them is not required because impurities leach only very slowly. The cathode is consumed at a rate of 0.02–0.04 kg per each kilogram of produced aluminium. A cell is usually terminated after 2–6 years following a failure of the cathode.[41]
The Hall–Heroult process produces aluminium with a purity of above 99%. Further purification can be done by the Hoopes process. This process involves the electrolysis of molten aluminium with a sodium, barium, and aluminium fluoride electrolyte. The resulting aluminium has a purity of 99.99%.[41][136]
Electric power represents about 20 to 40% of the cost of producing aluminium, depending on the location of the smelter. Aluminium production consumes roughly 5% of electricity generated in the United States.[129] Because of this, alternatives to the Hall–Héroult process have been researched, but none has turned out to be economically feasible.[41]
Recovery of the metal through recycling has become an important task of the aluminium industry. Recycling was a low-profile activity until the late 1960s, when the growing use of aluminium beverage cans brought it to public awareness.[137] Recycling involves melting the scrap, a process that requires only 5% of the energy used to produce aluminium from ore, though a significant part (up to 15% of the input material) is lost as dross (ash-like oxide).[138] An aluminium stack melter produces significantly less dross, with values reported below 1%.[139]
White dross from primary aluminium production and from secondary recycling operations still contains useful quantities of aluminium that can be extracted industrially. The process produces aluminium billets, together with a highly complex waste material. This waste is difficult to manage. It reacts with water, releasing a mixture of gases (including, among others, hydrogen, acetylene, and ammonia), which spontaneously ignites on contact with air;[140] contact with damp air results in the release of copious quantities of ammonia gas. Despite these difficulties, the waste is used as a filler in asphalt and concrete.[141]
The global production of aluminium in 2016 was 58.8 million metric tons. It exceeded that of any other metal except iron (1,231 million metric tons).[142][143]
