Repository: kirito-0512/data

File: Dielectric.txt
41026,
Dielectric,
In electromagnetism, a dielectric (or dielectric medium) is an electrical insulator that can be polarised by an applied electric field. When a dielectric material is placed in an electric field, electric charges do not flow through the material as they do in an electrical conductor, because they have no loosely bound, or free, electrons that may drift through the material, but instead they shift, only slightly, from their average equilibrium positions, causing dielectric polarisation. Because of dielectric polarisation, positive charges are displaced in the direction of the field and negative charges shift in the direction opposite to the field (for example, if the field is moving parallel to the positive x axis, the negative charges will shift in the negative x direction). This creates an internal electric field that reduces the overall field within the dielectric itself. If a dielectric is composed of weakly bonded molecules, those molecules not only become polarised, but also reorient so that their symmetry axes align to the field.[1]
The study of dielectric properties concerns storage and dissipation of electric and magnetic energy in materials.[2][3][4] Dielectrics are important for explaining various phenomena in electronics, optics, solid-state physics and cell biophysics.[5][6]
Although the term insulator implies low electrical conduction, dielectric typically means materials with a high polarisability. The latter is expressed by a number called the relative permittivity. The term insulator is generally used to indicate electrical obstruction while the term dielectric is used to indicate the energy storing capacity of the material (by means of polarisation). A common example of a dielectric is the electrically insulating material between the metallic plates of a capacitor. The polarisation of the dielectric by the applied electric field increases the capacitor's surface charge for the given electric field strength.[1]
The term dielectric was coined by William Whewell (from dia + electric) in response to a request from Michael Faraday.[7][8] A perfect dielectric is a material with zero electrical conductivity (cf. perfect conductor infinite electrical conductivity),[9] thus exhibiting only a displacement current; therefore it stores and returns electrical energy as if it were an ideal capacitor.
The electric susceptibility χe of a dielectric material is a measure of how easily it polarises in response to an electric field. This, in turn, determines the electric permittivity of the material and thus influences many other phenomena in that medium, from the capacitance of capacitors to the speed of light.
It is defined as the constant of proportionality (which may be a tensor) relating an electric field E to the induced dielectric polarisation density P such that





P

=

ε

0



χ

e



E

,


{\displaystyle \mathbf {P} =\varepsilon _{0}\chi _{e}\mathbf {E} ,}


where ε0 is the electric permittivity of free space.
The susceptibility of a medium is related to its relative permittivity εr by





χ

e


 
=

ε

r


−
1.


{\displaystyle \chi _{e}\ =\varepsilon _{r}-1.}


So in the case of a vacuum,





χ

e


 
=
0.


{\displaystyle \chi _{e}\ =0.}


The electric displacement D is related to the polarisation density P by





D

 
=
 

ε

0



E

+

P

 
=
 

ε

0



(

1
+

χ

e



)


E

 
=
 

ε

0



ε

r



E

.


{\displaystyle \mathbf {D} \ =\ \varepsilon _{0}\mathbf {E} +\mathbf {P} \ =\ \varepsilon _{0}\left(1+\chi _{e}\right)\mathbf {E} \ =\ \varepsilon _{0}\varepsilon _{r}\mathbf {E} .}


In general, a material cannot polarise instantaneously in response to an applied field. The more general formulation as a function of time is





P

(
t
)
=

ε

0



∫

−
∞


t



χ

e



(

t
−

t
′


)


E

(

t
′

)

d

t
′

.


{\displaystyle \mathbf {P} (t)=\varepsilon _{0}\int _{-\infty }^{t}\chi _{e}\left(t-t'\right)\mathbf {E} (t')\,dt'.}


That is, the polarisation is a convolution of the electric field at previous times with time-dependent susceptibility given by χe(Δt). The upper limit of this integral can be extended to infinity as well if one defines χe(Δt) = 0 for Δt < 0. An instantaneous response corresponds to Dirac delta function susceptibility χe(Δt) = χeδ(Δt).
It is more convenient in a linear system to take the Fourier transform and write this relationship as a function of frequency. Due to the convolution theorem, the integral becomes a simple product,





P

(
ω
)
=

ε

0



χ

e


(
ω
)

E

(
ω
)
.


{\displaystyle \mathbf {P} (\omega )=\varepsilon _{0}\chi _{e}(\omega )\mathbf {E} (\omega ).}


The susceptibility (or equivalently the permittivity) is frequency dependent. The change of susceptibility with respect to frequency characterises the dispersion properties of the material.
Moreover, the fact that the polarisation can only depend on the electric field at previous times (i.e., χe(Δt) = 0 for Δt < 0), a consequence of causality, imposes Kramers–Kronig constraints on the real and imaginary parts of the susceptibility χe(ω).
In the classical approach to the dielectric, the material is made up of atoms. Each atom consists of a cloud of negative charge (electrons) bound to and surrounding a positive point charge at its center. In the presence of an electric field, the charge cloud is distorted, as shown in the top right of the figure.
This can be reduced to a simple dipole using the superposition principle. A dipole is characterised by its dipole moment, a vector quantity shown in the figure as the blue arrow labeled M. It is the relationship between the electric field and the dipole moment that gives rise to the behaviour of the dielectric. (Note that the dipole moment points in the same direction as the electric field in the figure. This isn't always the case, and is a major simplification, but is true for many materials.)
When the electric field is removed the atom returns to its original state. The time required to do so is called relaxation time; an exponential decay.
This is the essence of the model in physics. The behaviour of the dielectric now depends on the situation. The more complicated the situation, the richer the model must be to accurately describe the behaviour. Important questions are:
The relationship between the electric field E and the dipole moment M gives rise to the behaviour of the dielectric, which, for a given material, can be characterised by the function F defined by the equation:





M

=

F

(

E

)
.


{\displaystyle \mathbf {M} =\mathbf {F} (\mathbf {E} ).}


When both the type of electric field and the type of material have been defined, one then chooses the simplest function F that correctly predicts the phenomena of interest. Examples of phenomena that can be so modelled include:
Dipolar polarisation is a polarisation that is either inherent to polar molecules (orientation polarisation), or can be induced in any molecule in which the asymmetric distortion of the nuclei is possible (distortion polarisation). Orientation polarisation results from a permanent dipole, e.g., that arising from the 104.45° angle between the asymmetric bonds between oxygen and hydrogen atoms in the water molecule, which retains polarisation in the absence of an external electric field. The assembly of these dipoles forms a macroscopic polarisation.
When an external electric field is applied, the distance between charges within each permanent dipole, which is related to chemical bonding, remains constant in orientation polarisation; however, the direction of polarisation itself rotates. This rotation occurs on a timescale that depends on the torque and surrounding local viscosity of the molecules. Because the rotation is not instantaneous, dipolar polarisations lose the response to electric fields at the highest frequencies. A molecule rotates about 1 radian per picosecond in a fluid, thus this loss occurs at about 1011 Hz (in the microwave region). The delay of the response to the change of the electric field causes friction and heat.
When an external electric field is applied at infrared frequencies or less, the molecules are bent and stretched by the field and the molecular dipole moment changes. The molecular vibration frequency is roughly the inverse of the time it takes for the molecules to bend, and this distortion polarisation disappears above the infrared.
Ionic polarisation is polarisation caused by relative displacements between positive and negative ions in ionic crystals (for example, NaCl).
If a crystal or molecule consists of atoms of more than one kind, the distribution of charges around an atom in the crystal or molecule leans to positive or negative. As a result, when lattice vibrations or molecular vibrations induce relative displacements of the atoms, the centers of positive and negative charges are also displaced. The locations of these centers are affected by the symmetry of the displacements. When the centers don't correspond, polarisation arises in molecules or crystals. This polarisation is called ionic polarisation.
Ionic polarisation causes the ferroelectric effect as well as dipolar polarisation. The ferroelectric transition, which is caused by the lining up of the orientations of permanent dipoles along a particular direction, is called an order-disorder phase transition. The transition caused by ionic polarisations in crystals is called a displacive phase transition.
Ionic polarisation enables the production of energy-rich compounds in cells (the proton pump in mitochondria) and, at the plasma membrane, the establishment of the resting potential, energetically unfavourable transport of ions, and cell-to-cell communication (the Na+/K+-ATPase).
All cells in animal body tissues are electrically polarised – in other words, they maintain a voltage difference across the cell's plasma membrane, known as the membrane potential. This electrical polarisation results from a complex interplay between ion transporters and ion channels.
In neurons, the types of ion channels in the membrane usually vary across different parts of the cell, giving the dendrites, axon, and cell body different electrical properties. As a result, some parts of the membrane of a neuron may be excitable (capable of generating action potentials), whereas others are not.
In physics, dielectric dispersion is the dependence of the permittivity of a dielectric material on the frequency of an applied electric field. Because there is a lag between changes in polarisation and changes in the electric field, the permittivity of the dielectric is a complex function of the frequency of the electric field. Dielectric dispersion is very important for the applications of dielectric materials and the analysis of polarisation systems.
This is one instance of a general phenomenon known as material dispersion: a frequency-dependent response of a medium for wave propagation.
When the frequency becomes higher:
In the frequency region above ultraviolet, permittivity approaches the constant ε0 in every substance, where ε0 is the permittivity of the free space. Because permittivity indicates the strength of the relation between an electric field and polarisation, if a polarisation process loses its response, permittivity decreases.
Dielectric relaxation is the momentary delay (or lag) in the dielectric constant of a material. This is usually caused by the delay in molecular polarisation with respect to a changing electric field in a dielectric medium (e.g., inside capacitors or between two large conducting surfaces). Dielectric relaxation in changing electric fields could be considered analogous to hysteresis in changing magnetic fields (e.g., in inductor or transformer cores). Relaxation in general is a delay or lag in the response of a linear system, and therefore dielectric relaxation is measured relative to the expected linear steady state (equilibrium) dielectric values. The time lag between electrical field and polarisation implies an irreversible degradation of Gibbs free energy.
In physics, dielectric relaxation refers to the relaxation response of a dielectric medium to an external, oscillating electric field. This relaxation is often described in terms of permittivity as a function of frequency, which can, for ideal systems, be described by the Debye equation. On the other hand, the distortion related to ionic and electronic polarisation shows behaviour of the resonance or oscillator type. The character of the distortion process depends on the structure, composition, and surroundings of the sample.
Debye relaxation is the dielectric relaxation response of an ideal, noninteracting population of dipoles to an alternating external electric field. It is usually expressed in the complex permittivity ε of a medium as a function of the field's angular frequency ω:







ε
^



(
ω
)
=

ε

∞


+



Δ
ε


1
+
i
ω
τ



,


{\displaystyle {\hat {\varepsilon }}(\omega )=\varepsilon _{\infty }+{\frac {\Delta \varepsilon }{1+i\omega \tau }},}


where ε∞ is the permittivity at the high frequency limit, Δε = εs − ε∞ where εs is the static, low frequency permittivity, and τ is the characteristic relaxation time of the medium. Separating into the real part 


ε
′

\varepsilon '

 and the imaginary part 




ε
″



{\displaystyle \varepsilon ''}

 of the complex dielectric permittivity yields:[10]









ε
′




=

ε

∞


+




ε

s


−

ε

∞




1
+

ω

2



τ

2










ε
″




=



(

ε

s


−

ε

∞


)
ω
τ


1
+

ω

2



τ

2











{\displaystyle {\begin{aligned}\varepsilon '&=\varepsilon _{\infty }+{\frac {\varepsilon _{s}-\varepsilon _{\infty }}{1+\omega ^{2}\tau ^{2}}}\\[3pt]\varepsilon ''&={\frac {(\varepsilon _{s}-\varepsilon _{\infty })\omega \tau }{1+\omega ^{2}\tau ^{2}}}\end{aligned}}}


Note that the above equation for 






ε
^



(
ω
)


{\displaystyle {\hat {\varepsilon }}(\omega )}

is sometimes written with 



1
−
i
ω
τ


{\displaystyle 1-i\omega \tau }

 in the denominator due to an ongoing sign convention ambiguity whereby many sources represent the time dependence of the complex electric field with 


exp
⁡
(
−
i
ω
t
)

\exp(-i\omega t)

 whereas others use 



exp
⁡
(
+
i
ω
t
)


{\displaystyle \exp(+i\omega t)}

. In the former convention, the functions 


ε
′

\varepsilon '

 and 




ε
″



{\displaystyle \varepsilon ''}

 representing real and imaginary parts are given by 






ε
^



(
ω
)
=

ε
′

+
i

ε
″



{\displaystyle {\hat {\varepsilon }}(\omega )=\varepsilon '+i\varepsilon ''}

 whereas in the latter convention 






ε
^



(
ω
)
=

ε
′

−
i

ε
″



{\displaystyle {\hat {\varepsilon }}(\omega )=\varepsilon '-i\varepsilon ''}

. The above equation uses the latter convention.[11]
The dielectric loss is also represented by the loss tangent:




tan
⁡
(
δ
)
=



ε
″


ε
′



=




(


ε

s


−

ε

∞



)

ω
τ



ε

s


+

ε

∞



ω

2



τ

2







{\displaystyle \tan(\delta )={\frac {\varepsilon ''}{\varepsilon '}}={\frac {\left(\varepsilon _{s}-\varepsilon _{\infty }\right)\omega \tau }{\varepsilon _{s}+\varepsilon _{\infty }\omega ^{2}\tau ^{2}}}}


This relaxation model was introduced by and named after the physicist Peter Debye (1913).[12] It is characteristic for dynamic polarisation with only one relaxation time.
Paraelectricity is the nominal behaviour of dielectrics when the dielectric permittivity tensor is proportional to the unit matrix, i.e., an applied electric field causes polarisation and/or alignment of dipoles only parallel to the applied electric field. Contrary to the analogy with a paramagnetic material, no permanent electric dipole needs to exist in a paraelectric material. Removal of the fields results in the dipolar polarisation returning to zero.[13] The mechanisms that causes paraelectric behaviour are distortion of individual ions (displacement of the electron cloud from the nucleus) and polarisation of molecules or combinations of ions or defects.
Paraelectricity can occur in crystal phases where electric dipoles are unaligned and thus have the potential to align in an external electric field and weaken it.
Most dielectric materials are paraelectrics. A specific example of a paraelectric material of high dielectric constant is strontium titanate.
The LiNbO3 crystal is ferroelectric below 1430 K, and above this temperature it transforms into a disordered paraelectric phase. Similarly, other perovskites also exhibit paraelectricity at high temperatures.
Paraelectricity has been explored as a possible refrigeration mechanism; polarising a paraelectric by applying an electric field under adiabatic process conditions raises the temperature, while removing the field lowers the temperature.[14] A heat pump that operates by polarising the paraelectric, allowing it to return to ambient temperature (by dissipating the extra heat), bringing it into contact with the object to be cooled, and finally depolarising it, would result in refrigeration.
Tunable dielectrics are insulators whose ability to store electrical charge changes when a voltage is applied.[15]
Generally, strontium titanate (SrTiO3) is used for devices operating at low temperatures, while barium strontium titanate (Ba1−xSrxTiO3) substitutes for room temperature devices. Other potential materials include microwave dielectrics and carbon nanotube (CNT) composites.[15][16][17]
In 2013, multi-sheet layers of strontium titanate interleaved with single layers of strontium oxide produced a dielectric capable of operating at up to 125 GHz. The material was created via molecular beam epitaxy. The two have mismatched crystal spacing that produces strain within the strontium titanate layer that makes it less stable and tunable.[15]
Systems such as Ba1−xSrxTiO3 have a paraelectric–ferroelectric transition just below ambient temperature, providing high tunability. Films suffer significant losses arising from defects.
Commercially manufactured capacitors typically use a solid dielectric material with high permittivity as the intervening medium between the stored positive and negative charges. This material is often referred to in technical contexts as the capacitor dielectric.[18]
The most obvious advantage to using such a dielectric material is that it prevents the conducting plates, on which the charges are stored, from coming into direct electrical contact. More significantly, however, a high permittivity allows a greater stored charge at a given voltage. This can be seen by treating the case of a linear dielectric with permittivity ε and thickness d between two conducting plates with uniform charge density σε. In this case the charge density is given by





σ

ε


=
ε


V
d




{\displaystyle \sigma _{\varepsilon }=\varepsilon {\frac {V}{d}}}


and the capacitance per unit area by




c
=



σ

ε


V


=


ε
d




{\displaystyle c={\frac {\sigma _{\varepsilon }}{V}}={\frac {\varepsilon }{d}}}


From this, it can easily be seen that a larger ε leads to greater charge stored and thus greater capacitance.
Dielectric materials used for capacitors are also chosen such that they are resistant to ionisation. This allows the capacitor to operate at higher voltages before the insulating dielectric ionises and begins to allow undesirable current.
A dielectric resonator oscillator (DRO) is an electronic component that exhibits resonance of the polarisation response for a narrow range of frequencies, generally in the microwave band. It consists of a "puck" of ceramic that has a large dielectric constant and a low dissipation factor. Such resonators are often used to provide a frequency reference in an oscillator circuit. An unshielded dielectric resonator can be used as a dielectric resonator antenna (DRA).
From 2002 to 2004, the United States Army Research Laboratory (ARL) conducted research on thin film technology. Barium strontium titanate (BST), a ferroelectric thin film, was studied for the fabrication of radio frequency and microwave components, such as voltage-controlled oscillators, tunable filters and phase shifters.[19]
The research was part of an effort to provide the Army with highly-tunable, microwave-compatible materials for broadband electric-field tunable devices, which operate consistently in extreme temperatures.[20] This work improved tunability of bulk barium strontium titanate, which is a thin film enabler for electronics components.[21]
In a 2004 research paper, U.S. ARL researchers explored how small concentrations of acceptor dopants can dramatically modify the properties of ferroelectric materials such as BST.[22]
Researchers "doped" BST thin films with magnesium, analyzing the "structure, microstructure, surface morphology and film/substrate compositional quality" of the result. The Mg doped BST films showed "improved dielectric properties, low leakage current, and good tunability", meriting potential for use in microwave tunable devices.[19]
Dielectric materials can be solids, liquids, or gases. (A high vacuum can also be a useful,[23] nearly lossless dielectric even though its relative dielectric constant is only unity.)
Solid dielectrics are perhaps the most commonly used dielectrics in electrical engineering, and many solids are very good insulators. Some examples include porcelain, glass, and most plastics. Air, nitrogen and sulfur hexafluoride are the three most commonly used gaseous dielectrics.
