Repository: kirito-0512/data

File: Electrolysis.txt
38257,
Electrolysis,

In chemistry and manufacturing, electrolysis is a technique that uses direct electric current (DC) to drive an otherwise non-spontaneous chemical reaction. Electrolysis is commercially important as a stage in the separation of elements from naturally occurring sources such as ores using an electrolytic cell. The voltage that is needed for electrolysis to occur is called the decomposition potential. The word "lysis" means to separate or break, so in terms, electrolysis would mean "breakdown via electricity".
The word "electrolysis" was introduced by Michael Faraday in 1834,[1] using the Greek words ἤλεκτρον [ɛ̌ːlektron] "amber", which since the 17th century was associated with electrical phenomena, and λύσις [lýsis] meaning "dissolution". Nevertheless, electrolysis, as a tool to study chemical reactions and obtain pure elements, precedes the coinage of the term and formal description by Faraday.
In the early nineteenth century, William Nicholson and Anthony Carlisle sought to further Volta's experiments. They attached two wires to either side of a voltaic pile and placed the other ends in a tube filled with water. They noticed when the wires were brought together that each wire produced bubbles. One type was hydrogen, the other was oxygen.[2]
In 1785 a Dutch scientist named Martin van Marum created an electrostatic generator that he used to reduce tin, zinc and antimony from their salts using a process later known as electrolysis. Though he unknowingly produced electrolysis, it was not until 1800 when William Nicholson and Anthony Carlisle discovered how electrolysis works.[3]
In 1791 Luigi Galvani experimented with frog legs. He claimed that placing animal muscle between two dissimilar metal sheets resulted in electricity. Responding to these claims, Alessandro Volta conducted his own tests.[4][5] This would give insight to Humphry Davy's ideas on electrolysis. During preliminary experiments, Humphry Davy hypothesized that when two elements combine to form a compound, electrical energy is released. Humphry Davy would go on to create Decomposition Tables from his preliminary experiments on Electrolysis. The Decomposition Tables would give insight on the energies needed to break apart certain compounds.[6]
In 1817 Johan August Arfwedson determined there was another element, lithium, in some of his samples; however, he could not isolate the component. It was not until 1821 that William Thomas Brande used electrolysis to single it out. Two years later, he streamlined the process using lithium chloride and potassium chloride with electrolysis to produce lithium and lithium hydroxide.[7][8]
During the later years of Humphry Davy's research, Michael Faraday became his assistant. While studying the process of electrolysis under Humphry Davy, Michael Faraday discovered two laws of electrolysis.[5]
During the time of Maxwell and Faraday, concerns came about[vague] for electropositive and electronegative activities.[9]
In November 1875, Paul Émile Lecoq de Boisbaudran discovered gallium using electrolysis of gallium hydroxide, producing 3.4 mg of gallium. The following December, he presented his discovery of gallium to the Académie des sciences in Paris.[10]
On June 26, 1886, Ferdinand Frederick Henri Moissan finally felt comfortable performing electrolysis on anhydrous hydrogen fluoride to create a gaseous fluorine pure element. Before he used hydrogen fluoride, Henri Moissan used fluoride salts with electrolysis. Thus on June 28, 1886, he performed his experiment in front of the Académie des sciences to show his discovery of the new element fluorine.[11] While trying to find elemental fluorine through electrolysis of fluoride salts, many chemists perished including Paulin Louyet and Jérôme Nicklès.[12]
In 1886 Charles Martin Hall from America and Paul Héroult from France both filed for American patents for the electrolysis of aluminum, with Héroult submitting his in May, and Hall, in July.[13] Hall was able to get his patent by proving through letters to his brother and family evidence that his method was discovered before the French patent was submitted.[14] This became known as the Hall–Héroult process which benefited many industries because aluminum's price then dropped from four dollars to thirty cents per pound.[15]
Electrolysis is the passing of a direct electric current through an electrolyte producing chemical reactions at the electrodes and decomposition of the materials.
The main components required to achieve electrolysis are an electrolyte, electrodes, and an external power source. A partition (e.g. an ion-exchange membrane or a salt bridge) is optional to keep the products from diffusing to the vicinity of the opposite electrode.
The electrolyte is a chemical substance which contains free ions and carries electric current (e.g. an ion-conducting polymer, solution, or a ionic liquid compound). If the ions are not mobile, as in most solid salts, then electrolysis cannot occur. A liquid electrolyte is produced by:
The electrodes are immersed separated by a distance such that a current flows between them through the electrolyte and are connected to the power source which completes the electrical circuit. A direct current supplied by the power source drives the reaction causing ions in the electrolyte to be attracted toward the respective oppositely charged electrode.
Electrodes of metal, graphite and semiconductor material are widely used. Choice of suitable electrode depends on chemical reactivity between the electrode and electrolyte and manufacturing cost. Historically, when non-reactive anodes were desired for electrolysis, graphite (called plumbago in Faraday's time) or platinum were chosen.[18] They were found to be some of the least reactive materials for anodes. Platinum erodes very slowly compared to other materials, and graphite crumbles and can produce carbon dioxide in aqueous solutions but otherwise does not participate in the reaction. Cathodes may be made of the same material, or they may be made from a more reactive one since anode wear is greater due to oxidation at the anode.
The key process of electrolysis is the interchange of atoms and ions by the removal or addition of electrons due to the applied current. The desired products of electrolysis are often in a different physical state from the electrolyte and can be removed by mechanical processes (e.g. by collecting gas above an electrode or precipitating a product out of the electrolyte).
The quantity of the products is proportional to the current, and when two or more electrolytic cells are connected in series to the same power source, the products produced in the cells are proportional to their equivalent weight. These are known as Faraday's laws of electrolysis.
Each electrode attracts ions that are of the opposite charge. Positively charged ions (cations) move towards the electron-providing (negative) cathode. Negatively charged ions (anions) move towards the electron-extracting (positive) anode. In this process electrons are effectively introduced at the cathode as a reactant and removed at the anode as a product. In chemistry, the loss of electrons is called oxidation, while electron gain is called reduction.
When neutral atoms or molecules, such as those on the surface of an electrode, gain or lose electrons they become ions and may dissolve in the electrolyte and react with other ions.
When ions gain or lose electrons and become neutral, they will form compounds that separate from the electrolyte. Positive metal ions like Cu2+ deposit onto the cathode in a layer. The terms for this are electroplating, electrowinning, and electrorefining.
When an ion gains or loses electrons without becoming neutral, its electronic charge is altered in the process.
For example, the electrolysis of brine produces hydrogen and chlorine gases which bubble from the electrolyte and are collected. The initial overall reaction is thus:[19]
The reaction at the anode results in chlorine gas from chlorine ions:
The reaction at the cathode results in hydrogen gas and hydroxide ions:
Without a partition between the electrodes, the OH− ions produced at the cathode are free to diffuse throughout the electrolyte to the anode. As the electrolyte becomes more basic due to the production of OH−, less Cl2 emerges from the solution as it begins to react with the hydroxide producing hypochlorite (ClO−) at the anode:
The more opportunity the Cl2 has to interact with NaOH in the solution, the less Cl2 emerges at the surface of the solution and the faster the production of hypochlorite progresses. This depends on factors such as solution temperature, the amount of time the Cl2 molecule is in contact with the solution, and concentration of NaOH.
Likewise, as hypochlorite increases in concentration, chlorates are produced from them:
Other reactions occur, such as the self-ionization of water and the decomposition of hypochlorite at the cathode, the rate of the latter depends on factors such as diffusion and the surface area of the cathode in contact with the electrolyte.[20]
Decomposition potential or decomposition voltage refers to the minimum voltage (difference in electrode potential) between anode and cathode of an electrolytic cell that is needed for electrolysis to occur.[21]
The voltage at which electrolysis is thermodynamically preferred is the difference of the electrode potentials as calculated using the Nernst equation. Applying additional voltage, referred to as overpotential, can increase the rate of reaction and is often needed above the thermodynamic value. It is especially necessary for electrolysis reactions involving gases, such as oxygen, hydrogen or chlorine.
Oxidation of ions or neutral molecules occurs at the anode. For example, it is possible to oxidize ferrous ions to ferric ions at the anode:
Reduction of ions or neutral molecules occurs at the cathode. It is possible to reduce ferricyanide ions to ferrocyanide ions at the cathode:
Neutral molecules can also react at either of the electrodes. For example: p-benzoquinone can be reduced to hydroquinone at the cathode:
In the last example, H+ ions (hydrogen ions) also take part in the reaction and are provided by the acid in the solution, or by the solvent itself (water, methanol, etc.). Electrolysis reactions involving H+ ions are fairly common in acidic solutions. In aqueous alkaline solutions, reactions involving OH− (hydroxide ions) are common.
Sometimes the solvents themselves (usually water) are oxidized or reduced at the electrodes. It is even possible to have electrolysis involving gases, e.g. by using a gas diffusion electrode.
The amount of electrical energy that must be added equals the change in Gibbs free energy of the reaction plus the losses in the system. The losses can (in theory) be arbitrarily close to zero, so the maximum thermodynamic efficiency equals the enthalpy change divided by the free energy change of the reaction. In most cases, the electric input is larger than the enthalpy change of the reaction, so some energy is released in the form of heat. In some cases, for instance, in the electrolysis of steam into hydrogen and oxygen at high temperature, the opposite is true and heat energy is absorbed. This heat is absorbed from the surroundings, and the heating value of the produced hydrogen is higher than the electric input.
Pulsating current results in products different from DC. For example, pulsing increases the ratio of ozone to oxygen produced at the anode in the electrolysis of an aqueous acidic solution such as dilute sulphuric acid.[22] Electrolysis of ethanol with pulsed current evolves an aldehyde instead of primarily an acid.[23]
Galvanic cells and batteries use spontaneous, energy-releasing redox reactions to generate an electrical potential that provides useful power. When a secondary battery is charged, its redox reaction is run in reverse and the system can be considered as an electrolytic cell.
In manufacturing, electrolysis can be used for:
Using a cell containing inert platinum electrodes, electrolysis of aqueous solutions of some salts leads to the reduction of the cations (such as metal deposition with, for example, zinc salts) and oxidation of the anions (such as the evolution of bromine with bromides). However, with salts of some metals (such as sodium) hydrogen is evolved at the cathode, and for salts containing some anions (such as sulfate SO2−4) oxygen is evolved at the anode. In both cases, this is due to water being reduced to form hydrogen or oxidized to form oxygen.
In principle, the voltage required to electrolyze a salt solution can be derived from the standard electrode potential for the reactions at the anode and cathode. The standard electrode potential is directly related to the Gibbs free energy, ΔG, for the reactions at each electrode and refers to an electrode with no current flowing. An extract from the table of standard electrode potentials is shown below.
In terms of electrolysis, this table should be interpreted as follows:
Using the Nernst equation the electrode potential can be calculated for a specific concentration of ions, temperature and the number of electrons involved. For pure water (pH 7):
Comparable figures calculated in a similar way, for 1 M zinc bromide, ZnBr2, are −0.76 V for the reduction to Zn metal and +1.10 V for the oxidation producing bromine.
The conclusion from these figures is that hydrogen should be produced at the cathode and oxygen at the anode from the electrolysis of water—which is at variance with the experimental observation that zinc metal is deposited and bromine is produced.[26]
The explanation is that these calculated potentials only indicate the thermodynamically preferred reaction. In practice, many other factors have to be taken into account such as the kinetics of some of the reaction steps involved. These factors together mean that a higher potential is required for the reduction and oxidation of water than predicted, and these are termed overpotentials. Experimentally it is known that overpotentials depend on the design of the cell and the nature of the electrodes.
For the electrolysis of a neutral (pH 7) sodium chloride solution, the reduction of sodium ion is thermodynamically very difficult and water is reduced evolving hydrogen leaving hydroxide ions in solution. At the anode the oxidation of chlorine is observed rather than the oxidation of water since the overpotential for the oxidation of chloride to chlorine is lower than the overpotential for the oxidation of water to oxygen. The hydroxide ions and dissolved chlorine gas react further to form hypochlorous acid. The aqueous solutions resulting from this process is called electrolyzed water and is used as a disinfectant and cleaning agent.
The electrochemical reduction or electrocatalytic conversion of CO2 can produce value-added chemicals such methane, ethylene, ethanol, etc.[27][28][29] The electrolysis of carbon dioxide gives formate or carbon monoxide, but sometimes more elaborate organic compounds such as ethylene.[30]  This technology is under research as a carbon-neutral route to organic compounds.[31][32]
Electrolysis of water produces hydrogen and oxygen in a ratio of 2 to 1 respectively.
The energy efficiency of water electrolysis varies widely. The efficiency of an electrolyzer is a measure of the enthalpy contained in the hydrogen (to undergo combustion with oxygen or some other later reaction), compared with the input electrical energy. Heat/enthalpy values for hydrogen are well published in science and engineering texts, as 144 MJ/kg.  Note that fuel cells (not electrolyzers) cannot use this full amount of heat/enthalpy, which has led to some confusion when calculating efficiency values for both types of technology.  In the reaction, some energy is lost as heat. Some reports quote efficiencies between 50% and 70% for alkaline electrolyzers; however, much higher practical efficiencies are available with the use of polymer electrolyte membrane electrolysis and catalytic technology, such as 95% efficiency.[33][34]
The National Renewable Energy Laboratory estimated in 2006 that 1 kg of hydrogen (roughly equivalent to 3 kg, or 4 liters, of petroleum in energy terms) could be produced by wind powered electrolysis for between US$5.55 in the near term and US$2.27 in the longer term.[35]
About 4% of hydrogen gas produced worldwide is generated by electrolysis, and normally used onsite. Hydrogen is used for the creation of ammonia for fertilizer via the Haber process, and converting heavy petroleum sources to lighter fractions via hydrocracking. Recently, onsite electrolysis has been utilized to capture hydrogen for hydrogen fuel-cells in hydrogen vehicles.
Recently, to reduce the energy input, the utilization of carbon (coal), alcohols (hydrocarbon solution), and organic solution (glycerol, formic acid, ethylene glycol, etc.) with co-electrolysis of water has been proposed as a viable option.[36][37] The carbon/hydrocarbon assisted water electrolysis (so-called CAWE) process for hydrogen generation would perform this operation in a single electrochemical reactor. This system energy balance can be required only around 40% electric input with 60% coming from the chemical energy of carbon or hydrocarbon.[38] This process utilizes solid coal/carbon particles or powder as fuels dispersed in acid/alkaline electrolyte in the form of slurry and the carbon contained source co-assist in the electrolysis process as following theoretical overall reactions:[39]
or
Thus, this CAWE approach is that the actual cell overpotential can be significantly reduced to below 1.0 V as compared to 1.5 V for conventional water electrolysis.
A specialized application of electrolysis involves the growth of conductive crystals on one of the electrodes from oxidized or reduced species that are generated in situ.  The technique has been used to obtain single crystals of low-dimensional electrical conductors, such as charge-transfer salts and linear chain compounds.[40][41]
The current method of producing steel from iron ore is very carbon intensive, in part to the direct release of CO2 in the blast furnace. A study of steel making in Germany found that producing 1 ton of steel emitted 2.1 tons of CO2e with 22% of that being direct emissions from the blast furnace.[42] As of 2022, steel production contributes 7–9% of global emissions.[43] Electrolysis of iron can eliminate direct emissions and further reduce emissions if the electricity is created from green energy.
The small-scale electrolysis of iron has been successfully reported by dissolving it in molten oxide salts and using a platinum anode.[44] Oxygen anions form oxygen gas and electrons at the anode. Iron cations consume electrons and form iron metal at the cathode. This method was performed a temperature of 1550 °C which presents a significant challenge to maintaining the reaction. Particularly, anode corrosion is a concern at these temperatures.
Additionally, the low temperature reduction of iron oxide by dissolving it in alkaline water has been reported.[45] The temperature is much lower than traditional iron production at 114 °C. The low temperatures also tend to correlate with higher current efficiencies, with an efficiency of 95% being reported. While these methods are promising, they struggle to be cost competitive because of the large economies of scale keeping the price of blast furnace iron low.
A 2020 study investigated direct electrolysis of seawater, alkaline electrolysis, proton-exchange membrane electrolysis, and solid oxide electrolysis.[46] Direct electrolysis of seawater follows known processes, forming an electrolysis cell in which the seawater acts as the electrolyte to allow for the reaction at the anode, 




2


Cl

−



(
aq
)

⟶


Cl

2






(
g
)


+
2


e

−





{\displaystyle {\ce {2 Cl- (aq)->{Cl2(g)}+ 2e-}}}

and the reaction at the cathode, 




2



H

2





O

(
l
)


+
2


e

−


⟶


H

2







(
g
)

+
2



OH

−




(
aq
)




{\displaystyle {\ce {2 {H2O(l)}+2e- -> {H2}(g) + 2{OH- }(aq)}}}

. The inclusion of magnesium and calcium ions in the seawater makes the production of alkali hydroxides possible that could form scales in the  electrolyser cell, cutting down on lifespan and increasing the need for maintenance. The alkaline electrolyzers operate with the following reactions at the anode, 





2


OH

−




(
aq
)

⟶



1
2




O

2







(
g
)


+



H

2





O


(
l
)


+
2



e

−






{\displaystyle {\ce {{2OH^{-}}(aq)->{1/2{O_{2}}(g)}+{{H2O}(l)}+2{e^{-}}}}}

and cathode, 





2



H

2





O


(
l
)


+
2



e

−



⟶



H

2







(
g
)


+
2



OH

−




(
aq
)




{\displaystyle {\ce {{2{H2O}(l)}+2{e^{-}}->{{H2}(g)}+2{OH^{-}}(aq)}}}

, and use high base solutions as electrolytes, operating at 60–90 °C (140–194 °F) and need additional separators to ensure the gas phase hydrogen and oxygen remain separate. The electrolyte can easily get contaminated, but the alkaline  electrolyser can operate under pressure to improve energy consumption. The electrodes can be made of inexpensive materials and there's no requirement for an expensive catalyst in the design. Proton-exchange membrane electrolyzers operate with the reactions at the anode, 






H

2





O


(
l
)

⟶



1
2




O

2







(
g
)


+

2



H

+




(
aq
)


+

2


e

−






{\displaystyle {\ce {{H2O}(l)->{1/2{O_{2}}(g)}+{2{H+}(aq)}+{2e^{-}}}}}

 and cathode, 





2



H

+




(
aq
)


+
2



e

−



⟶


H

2







(
g
)




{\displaystyle {\ce {{2{H+}(aq)}+2{e^{-}}->{H_{2}}(g)}}}

, at temperatures of 60–80 °C (140–176 °F), using a solid polymer electrolyte and requiring higher costs of processing to allow the solid electrolyte to touch uniformly to the electrodes. Similar to the alkaline electrolyzer, the proton exchange membrane  electrolyser can operate at higher pressures, reducing the energy costs required to compress the hydrogen gas afterward, but the proton exchange membrane  electrolyser also benefits from rapid response times to changes in power requirements or demands and not needing maintenance, at the cost of having a faster inherent degradation rate and being the most vulnerable to impurities in the water. Solid oxide electrolyzers run the reactions 







O

2
−




(
g
)


⟶



1
2




O

2







(
g
)


+
2



e

−






{\displaystyle {\ce {{{O^{2}^{-}}(g)}->{1/2{O2}(g)}+2{e^{-}}}}}

at the anode and 







H

2





O


(
g
)


+
2



e

−



⟶



H

2







(
g
)


+


O

2
−




(
g
)




{\displaystyle {\ce {{{H2O}(g)}+2{e^{-}}->{{H_{2}}(g)}+{O^{2}^{-}}(g)}}}

 at the cathode.The solid oxide electrolyzers require high temperatures (700–1,000 °C (1,292–1,832 °F)) to operate, generating superheated steam. They suffer from degradation when turned off, making it a more inflexible hydrogen generation technology. In a selected series of multiple-criteria decision-analysis comparisons in which the highest priority was placed on economic operation costs followed equally by environmental and social criteria, it was found that the proton exchange membrane  electrolyser offered the most suitable combination of values (e.g., investment cost, maintenance, and operation cost, resistance to impurities, specific energy for hydrogen production at sea, risk of environmental impact, etc.), followed by the alkaline electrolyzer, with the alkaline  electrolyser being the most economically feasible, but more hazardous in terms of safety and environmental concerns due to the need for basic electrolyte solutions as opposed to the solid polymers used in proton-exchange membranes. Due to the methods conducted in multiple-criteria decision analysis, non-objective weights are applied to the various factors, and so multiple methods of decision analysis were performed simultaneously to examine the electrolyzers in a way that minimizes the effects of bias on the performance conclusions.
