Repository: kirito-0512/data

File: Isothermalprocess.txt
14911,
Isothermalprocess,
In thermodynamics, an isothermal process is a type of thermodynamic process in which the temperature T of a system remains constant: ΔT = 0. This typically occurs when a system is in contact with an outside thermal reservoir, and a change in the system occurs slowly enough to allow the system to be continuously adjusted to the temperature of the reservoir through heat exchange (see quasi-equilibrium). In contrast, an adiabatic process is where a system exchanges no heat with its surroundings (Q = 0).
Simply, we can say that in an isothermal process
while in adiabatic processes:
The adjective "isothermal" is derived from the Greek words "ἴσος" ("isos") meaning "equal" and "θέρμη" ("therme") meaning "heat".
Isothermal processes can occur in any kind of system that has some means of regulating the temperature, including highly structured machines, and even living cells. Some parts of the cycles of some heat engines are carried out isothermally (for example, in the Carnot cycle).[1] In the thermodynamic analysis of chemical reactions, it is usual to first analyze what happens under isothermal conditions and then consider the effect of temperature.[2] Phase changes, such as melting or evaporation, are also isothermal processes when, as is usually the case, they occur at constant pressure.[3] Isothermal processes are often used as a starting point in analyzing more complex, non-isothermal processes.
Isothermal processes are of special interest for ideal gases. This is a consequence of Joule's second law which states that the internal energy of a fixed amount of an ideal gas depends only on its temperature.[4] Thus, in an isothermal process the internal energy of an ideal gas is constant. This is a result of the fact that in an ideal gas there are no intermolecular forces.[4] Note that this is true only for ideal gases; the internal energy depends on pressure as well as on temperature for liquids, solids, and real gases.[5]
In the isothermal compression of a gas there is work done on the system to decrease the volume and increase the pressure.[4] Doing work on the gas increases the internal energy and will tend to increase the temperature. To maintain the constant temperature energy must leave the system as heat and enter the environment. If the gas is ideal, the amount of energy entering the environment is equal to the work done on the gas, because internal energy does not change. For isothermal expansion, the energy supplied to the system does work on the surroundings.  In either case, with the aid of a suitable linkage the change in gas volume can perform useful mechanical work.  For details of the calculations, see calculation of work.
For an adiabatic process, in which no heat flows into or out of the gas because its container is well insulated, Q = 0. If there is also no work done, i.e. a free expansion, there is no change in internal energy. For an ideal gas, this means that the process is also isothermal.[4] Thus, specifying that a process is isothermal is not sufficient to specify a unique process.
For the special case of a gas to which Boyle's law[4] applies, the product pV (p for gas pressure and V for gas volume) is a constant if the gas is kept at isothermal conditions. The value of the constant is nRT, where n is the number of moles of the present gas and R is the ideal gas constant. In other words, the ideal gas law pV = nRT applies.[4] Therefore:
holds. The family of curves generated by this equation is shown in the graph in Figure 1. Each curve is called an isotherm, meaning a curve at a same temperature T. Such graphs are termed indicator diagrams and were first used by James Watt and others to monitor the efficiency of engines. The temperature corresponding to each curve in the figure increases from the lower left to the upper right.
In thermodynamics, the reversible work involved when a gas changes from state A to state B is[6]
where p for gas pressure and V for gas volume. For an isothermal (constant temperature T), reversible process, this integral equals the area under the relevant PV (pressure-volume) isotherm, and is indicated in purple in Figure 2 for an ideal gas. Again, p = nRT/V applies and with T being constant (as this is an isothermal process), the expression for work becomes:
In IUPAC convention, work is defined as work on a system by its surroundings. If, for example, the system is compressed, then the work is done on the system by the surrounding so the work is positive and the internal energy of the system increases. Conversely, if the system expands (i.e., system surrounding expansion, so free expansions not the case), then the work is negative as the system does work on the surroundings and the internal energy of the system decreases.
It is also worth noting that for ideal gases, if the temperature is held constant, the internal energy of the system U also is constant, and so ΔU = 0. Since the First Law of Thermodynamics states that ΔU = Q + W in IUPAC convention, it follows that Q = −W for the isothermal compression or expansion of ideal gases.
The reversible expansion of an ideal gas can be used as an example of work produced by an isothermal process. Of particular interest is the extent to which heat is converted to usable work, and the relationship between the confining force and the extent of expansion.
During isothermal expansion of an ideal gas, both p and V change along an isotherm with a constant pV product (i.e., constant T). Consider a working gas in a cylindrical chamber 1 m high and 1 m2 area (so 1m3 volume) at 400 K in static equilibrium. The surroundings consist of air at 300 K and 1 atm pressure (designated as  psurr). The working gas is confined by a piston connected to a mechanical device that exerts a force sufficient to create a working gas pressure of 2 atm (state A). For any change in state A that causes a force decrease, the gas will expand and perform work on the surroundings. Isothermal expansion continues as long as the applied force decreases and appropriate heat is added to keep pV = 2 [atm·m3] (= 2 atm × 1 m3). The expansion is said to be internally reversible if the piston motion is sufficiently slow such that at each instant during the expansion the gas temperature and pressure is uniform and conform to the ideal gas law. Figure 3 shows the p–V relationship for pV = 2 [atm·m3] for isothermal expansion from 2 atm (state A) to 1 atm (state B).
The work done (designated 




W

A
→
B




{\displaystyle W_{A\to B}}

) has two components. First, expansion work against the surrounding atmosphere pressure (designated as WpΔV), and second, usable mechanical work (designated as Wmech). The output Wmech here could be movement of the piston used to turn a crank-arm, which would then turn a pulley capable of lifting water out of flooded salt mines.
The system attains state B (pV = 2 [atm·m3] with p = 1 atm and V = 2 m3) when the applied force reaches zero. At that point, 




W

A
→
B




{\displaystyle W_{A\to B}}

 equals –140.5 kJ, and WpΔV is –101.3 kJ. By difference, Wmech = –39.1 kJ, which is 27.9% of the heat supplied to the process (- 39.1 kJ / - 140.5 kJ). This is the maximum amount of usable mechanical work obtainable from the process at the stated conditions. The percentage of Wmech is a function of pV and psurr, and approaches 100% as psurr approaches zero.
To pursue the nature of isothermal expansion further, note the red line on Figure 3. The fixed value of pV causes an exponential increase in piston rise vs. pressure decrease. For example, a pressure decrease from 2 to 1.9 atm causes a piston rise of 0.0526 m. In comparison, a pressure decrease from 1.1 to 1 atm causes a piston rise of 0.1818 m.
Isothermal processes are especially convenient for calculating changes in entropy since, in this case, the formula for the entropy change, ΔS, is simply
where Qrev is the heat transferred (internally reversible) to the system and T is absolute temperature.[7] This formula is valid only for a hypothetical reversible process; that is, a process in which equilibrium is maintained at all times.
A simple example is an equilibrium phase transition (such as melting or evaporation) taking place at constant temperature and pressure. For a phase transition at constant pressure, the heat transferred to the system is equal to the enthalpy of transformation, ΔHtr, thus Q = ΔHtr.[3] At any given pressure, there will be a transition temperature, Ttr, for which the two phases are in equilibrium (for example, the normal boiling point for vaporization of a liquid at one atmosphere pressure). If the transition takes place under such equilibrium conditions, the formula above may be used to directly calculate the entropy change[7]
Another example is the reversible isothermal expansion (or compression) of an ideal gas from an initial volume VA and pressure PA to a final volume VB and pressure PB. As shown in Calculation of work, the heat transferred to the gas is
This result is for a reversible process, so it may be substituted in the formula for the entropy change to obtain[7]
Since an ideal gas obeys Boyle's Law, this can be rewritten, if desired, as
Once obtained, these formulas can be applied to an irreversible process, such as the free expansion of an ideal gas. Such an expansion is also isothermal and may have the same initial and final states as in the reversible expansion. Since entropy is a state function (that depends on an equilibrium state, not depending on a path that the system takes to reach that state), the change in entropy of the system is the same as in the reversible process and is given by the formulas above. Note that the result Q = 0 for the free expansion can not be used in the formula for the entropy change since the process is not reversible.
The difference between the reversible and irreversible is found in the entropy of the surroundings. In both cases, the surroundings are at a constant temperature, T, so that ΔSsur = −Q/T; the minus sign is used since the heat transferred to the surroundings is equal in magnitude and opposite in sign to the heat Q transferred to the system. In the reversible case, the change in entropy of the surroundings is equal and opposite to the change in the system, so the change in entropy of the universe is zero. In the irreversible, Q = 0, so the entropy of the surroundings does not change and the change in entropy of the universe is equal to ΔS for the system.

File: Piezoelectricity.txt
24975,
Piezoelectricity,
Piezoelectricity (/ˌpiːzoʊ-, ˌpiːtsoʊ-, paɪˌiːzoʊ-/, US: /piˌeɪzoʊ-, piˌeɪtsoʊ-/)[1] is the electric charge that accumulates in certain solid materials—such as crystals, certain ceramics, and biological matter such as bone, DNA, and various proteins—in response to applied mechanical stress.[2] The word piezoelectricity means electricity resulting from pressure and latent heat. It is derived from Ancient Greek  πιέζω (piézō) 'to squeeze or press', and  ἤλεκτρον (ḗlektron) 'amber' (an ancient source of electric current).[3][4]
The piezoelectric effect results from the linear electromechanical interaction between the mechanical and electrical states in crystalline materials with no inversion symmetry.[5] The piezoelectric effect is a reversible process:  materials exhibiting the piezoelectric effect  also exhibit the reverse piezoelectric effect, the internal generation of a mechanical strain resulting from an applied electric field. For example, lead zirconate titanate crystals will generate measurable piezoelectricity when their static structure is deformed by about 0.1% of the original dimension. Conversely, those same crystals will change about 0.1% of their static dimension when an external electric field is applied. The inverse piezoelectric effect is used in the production of ultrasound waves.[6]
French physicists Jacques and Pierre Curie discovered piezoelectricity in 1880.[7] The piezoelectric effect has been exploited in many useful applications, including the production and detection of sound, piezoelectric inkjet printing, generation of high voltage electricity, as a clock generator in electronic devices, in microbalances, to drive an ultrasonic nozzle, and in ultrafine focusing of optical assemblies. It forms the basis for scanning probe microscopes that resolve images at the scale of atoms. It is used in the pickups of some electronically amplified guitars and as triggers in most modern electronic drums.[8][9] The piezoelectric effect also finds everyday uses, such as generating sparks to ignite gas cooking and heating devices, torches, and cigarette lighters.
The pyroelectric effect, by which a material generates an electric potential in response to a temperature change, was studied by Carl Linnaeus and Franz Aepinus in the mid-18th century. Drawing on this knowledge, both René Just Haüy and Antoine César Becquerel posited a relationship between mechanical stress and electric charge; however, experiments by both proved inconclusive.[10]
The first demonstration of the direct piezoelectric effect was in 1880 by the brothers Pierre Curie and Jacques Curie.[11] They combined their knowledge of pyroelectricity with their understanding of the underlying crystal structures that gave rise to pyroelectricity to predict crystal behavior, and demonstrated the effect using crystals of tourmaline, quartz, topaz, cane sugar, and Rochelle salt (sodium potassium tartrate tetrahydrate). Quartz and Rochelle salt exhibited the most piezoelectricity.
The Curies, however, did not predict the converse piezoelectric effect. The converse effect was mathematically deduced from fundamental thermodynamic principles by Gabriel Lippmann in 1881.[12] The Curies immediately confirmed the existence of the converse effect,[13] and went on to obtain quantitative proof of the complete reversibility of electro-elasto-mechanical deformations in piezoelectric crystals.
For the next few decades, piezoelectricity remained something of a laboratory curiosity, though it was a vital tool in the discovery of polonium and radium by Pierre and Marie Curie in 1898. More work was done to explore and define the crystal structures that exhibited piezoelectricity. This culminated in 1910 with the publication of Woldemar Voigt's Lehrbuch der Kristallphysik (Textbook on Crystal Physics),[14] which described the 20 natural crystal classes capable of piezoelectricity, and rigorously defined the piezoelectric constants using tensor analysis.
The first practical application for piezoelectric devices was sonar, first developed during World War I. In France in 1917, Paul Langevin and his coworkers developed an ultrasonic submarine detector.[15] The detector consisted of a transducer, made of thin quartz crystals carefully glued between two steel plates, and a hydrophone to detect the returned echo. By emitting a high-frequency pulse from the transducer, and measuring the amount of time it takes to hear an echo from the sound waves bouncing off an object, one can calculate the distance to that object.
The use of piezoelectricity in sonar, and the success of that project, created intense development interest in piezoelectric devices. Over the next few decades, new piezoelectric materials and new applications for those materials were explored and developed.
Piezoelectric devices found homes in many fields. Ceramic phonograph cartridges simplified player design, were cheap and accurate, and made record players cheaper to maintain and easier to build. The development of the ultrasonic transducer allowed for easy measurement of viscosity and elasticity in fluids and solids, resulting in huge advances in materials research. Ultrasonic time-domain reflectometers (which send an ultrasonic pulse through a material and measure reflections from discontinuities) could find flaws inside cast metal and stone objects, improving structural safety.
During World War II, independent research groups in the United States, Russia, and Japan discovered a new class of synthetic materials, called ferroelectrics, which exhibited piezoelectric constants many times higher than natural materials. This led to intense research to develop barium titanate and later lead zirconate titanate materials with specific properties for particular applications.
One significant example of the use of piezoelectric crystals was developed by Bell Telephone Laboratories. Following World War I, Frederick R. Lack, working in radio telephony in the engineering department, developed the "AT cut" crystal, a crystal that operated through a wide range of temperatures. Lack's crystal did not need the heavy accessories previous crystal used, facilitating its use on aircraft. This development allowed Allied air forces to engage in coordinated mass attacks through the use of aviation radio.
Development of piezoelectric devices and materials in the United States was kept within the companies doing the development, mostly due to the wartime beginnings of the field, and in the interests of securing profitable patents. New materials were the first to be developed—quartz crystals were the first commercially exploited piezoelectric material, but scientists searched for higher-performance materials. Despite the advances in materials and the maturation of manufacturing processes, the United States market did not grow as quickly as Japan's did. Without many new applications, the growth of the United States' piezoelectric industry suffered.
In contrast, Japanese manufacturers shared their information, quickly overcoming technical and manufacturing challenges and creating new markets. In Japan, a temperature stable crystal cut was developed by Issac Koga. Japanese efforts in materials research created piezoceramic materials competitive to the United States materials but free of expensive patent restrictions. Major Japanese piezoelectric developments included new designs of piezoceramic filters for radios and televisions, piezo buzzers and audio transducers that can connect directly to electronic circuits, and the piezoelectric igniter, which generates sparks for small engine ignition systems and gas-grill lighters, by compressing a ceramic disc. Ultrasonic transducers that transmit sound waves through air had existed for quite some time but first saw major commercial use in early television remote controls. These transducers now are mounted on several car models as an echolocation device, helping the driver determine the distance from the car to any objects that may be in its path.
The nature of the piezoelectric effect is closely related to the occurrence of electric dipole moments in solids. The latter may either be induced for ions on crystal lattice sites with asymmetric charge surroundings (as in BaTiO3 and PZTs) or may directly be carried by molecular groups (as in cane sugar). The dipole density or polarization (dimensionality [C·m/m3] ) may easily be calculated for crystals by summing up the dipole moments per volume of the crystallographic unit cell.[16] As every dipole is a vector, the dipole density P is a vector field. Dipoles near each other tend to be aligned in regions called Weiss domains. The domains are usually randomly oriented, but can be aligned using the process of poling (not the same as magnetic poling), a process by which a strong electric field is applied across the material, usually at elevated temperatures. Not all piezoelectric materials can be poled.[17]
Of decisive importance for the piezoelectric effect is the change of polarization P when applying a mechanical stress. This might either be caused by a reconfiguration of the dipole-inducing surrounding or by re-orientation of molecular dipole moments under the influence of the external stress. Piezoelectricity may then manifest in a variation of the polarization strength, its direction or both, with the details depending on: 1. the orientation of P within the crystal; 2. crystal symmetry; and 3. the applied mechanical stress. The change in P appears as a variation of surface charge density upon the crystal faces, i.e. as a variation of the electric field extending between the faces caused by a change in dipole density in the bulk. For example, a 1 cm3 cube of quartz with 2 kN (500 lbf) of correctly applied force can produce a voltage of 12500 V.[18]
Piezoelectric materials also show the opposite effect, called the converse piezoelectric effect, where the application of an electrical field creates mechanical deformation in the crystal.
Linear piezoelectricity is the combined effect of
These may be combined into so-called coupled equations, of which the strain-charge form is:[21]
where 



d


{\mathfrak {d}}

 is the piezoelectric tensor and the superscript t stands for its transpose. Due to the symmetry of 



d


{\mathfrak {d}}

, 




d

i
j
k


t


=

d

k
j
i


=

d

k
i
j




{\displaystyle d_{ijk}^{t}=d_{kji}=d_{kij}}

.
In matrix form,
where [d] is the matrix for the direct piezoelectric effect and [dt] is the matrix for the converse piezoelectric effect. The superscript E indicates a zero, or constant, electric field; the superscript T indicates a zero, or constant, stress field; and the superscript t stands for transposition of a matrix.
Notice that the third order tensor 



d


{\mathfrak {d}}

 maps vectors into symmetric matrices. There are no non-trivial rotation-invariant tensors that have this property, which is why there are no isotropic piezoelectric materials.
The strain-charge for a material of the 4mm (C4v) crystal class (such as a poled piezoelectric ceramic such as tetragonal PZT or BaTiO3) as well as the 6mm crystal class may also be written as (ANSI IEEE 176):
where the first equation represents the relationship for the converse piezoelectric effect and the latter for the direct piezoelectric effect.[22]
Although the above equations are the most used form in literature, some comments about the notation are necessary. Generally, D and E are vectors, that is, Cartesian tensors of rank 1; and permittivity ε is a Cartesian tensor of rank 2. Strain and stress are, in principle, also rank-2 tensors. But conventionally, because strain and stress are all symmetric tensors, the subscript of strain and stress can be relabeled in the following fashion: 11 → 1; 22 → 2; 33 → 3; 23 → 4; 13 → 5; 12 → 6. (Different conventions may be used by different authors in literature. For example, some use 12 → 4; 23 → 5; 31 → 6 instead.) That is why S and T appear to have the "vector form" of six components. Consequently, s appears to be a 6-by-6 matrix instead of a rank-3 tensor. Such a relabeled notation is often called Voigt notation. Whether the shear strain components S4, S5, S6 are tensor components or engineering strains is another question. In the equation above, they must be engineering strains for the 6,6 coefficient of the compliance matrix to be written as shown, i.e., 2(sE11 − sE12). Engineering shear strains are double the value of the corresponding tensor shear, such as S6 = 2S12 and so on. This also means that s66 = 1/G12, where G12 is the shear modulus.
In total, there are four piezoelectric coefficients, dij, eij, gij, and hij defined as follows:
where the first set of four terms corresponds to the direct piezoelectric effect and the second set of four terms corresponds to the converse piezoelectric effect. The equality between the direct piezoelectric tensor and the transpose of the converse piezoelectric tensor originates from the Maxwell relations of thermodynamics.[23] For those piezoelectric crystals for which the polarization is of the crystal-field induced type, a formalism has been worked out that allows for the calculation of piezoelectrical coefficients dij from electrostatic lattice constants or higher-order Madelung constants.[16]
Of the 32 crystal classes, 21 are non-centrosymmetric (not having a centre of symmetry), and of these, 20 exhibit direct piezoelectricity[24] (the 21st is the cubic class 432). Ten of these represent the polar crystal classes,[25] which show a spontaneous polarization without mechanical stress due to a non-vanishing electric dipole moment associated with their unit cell, and which exhibit pyroelectricity. If the dipole moment can be reversed by applying an external electric field, the material is said to be ferroelectric.
For polar crystals, for which P ≠ 0 holds without applying a mechanical load, the piezoelectric effect manifests itself by changing the magnitude or the direction of P or both.
For the nonpolar but piezoelectric crystals, on the other hand, a polarization P different from zero is only elicited by applying a mechanical load. For them the stress can be imagined to transform the material from a nonpolar crystal class (P = 0) to a polar one,[16] having P ≠ 0.
Many materials exhibit piezoelectricity.
Ceramics with randomly oriented grains must be ferroelectric to exhibit piezoelectricity.[29] The occurrence of abnormal grain growth (AGG) in sintered polycrystalline piezoelectric ceramics has detrimental effects on the piezoelectric performance in such systems and should be avoided, as the microstructure in piezoceramics exhibiting AGG tends to consist of few abnormally large elongated grains in a matrix of randomly oriented finer grains. Macroscopic piezoelectricity is possible in textured polycrystalline non-ferroelectric piezoelectric materials, such as AlN and ZnO.
The families of ceramics with perovskite, tungsten-bronze, and related structures exhibit piezoelectricity:
The fabrication of lead-free piezoceramics pose multiple challenges, from an environmental standpoint and their ability to replicate the properties of their lead-based counterparts. By removing the lead component of the piezoceramic, the risk of toxicity to humans decreases, but the mining and extraction of the materials can be harmful to the environment.[33] Analysis of the environmental profile of PZT versus sodium potassium niobate (NKN or KNN) shows that across the four indicators considered (primary energy consumption, toxicological footprint, eco-indicator 99, and input-output upstream greenhouse gas emissions), KNN is actually more harmful to the environment. Most of the concerns with KNN, specifically its Nb2O5 component, are in the early phase of its life cycle before it reaches manufacturers. Since the harmful impacts are focused on these early phases, some actions can be taken to minimize the effects. Returning the land as close to its original form after Nb2O5 mining via dam deconstruction or replacing a stockpile of utilizable soil are known aids for any extraction event. For minimizing air quality effects, modeling and simulation still needs to occur to fully understand what mitigation methods are required. The extraction of lead-free piezoceramic components has not grown to a significant scale at this time, but from early analysis, experts encourage caution when it comes to environmental effects.
Fabricating lead-free piezoceramics faces the challenge of maintaining the performance and stability of their lead-based counterparts. In general, the main fabrication challenge is creating the "morphotropic phase boundaries (MPBs)" that provide the materials with their stable piezoelectric properties without introducing the "polymorphic phase boundaries (PPBs)" that decrease the temperature stability of the material.[34] New phase boundaries are created by varying additive concentrations so that the phase transition temperatures converge at room temperature. The introduction of the MPB improves piezoelectric properties, but if a PPB is introduced, the material becomes negatively affected by temperature. Research is ongoing to control the type of phase boundaries that are introduced through phase engineering, diffusing phase transitions, domain engineering, and chemical modification.
A piezoelectric potential can be created in any bulk or nanostructured semiconductor crystal having non central symmetry, such as the Group III–V and II–VI materials, due to polarization of ions under applied stress and strain. This property is common to both the zincblende and wurtzite crystal structures. To first order, there is only one independent piezoelectric coefficient in zincblende, called e14, coupled to shear components of the strain. In wurtzite, there are instead three independent piezoelectric coefficients: e31, e33 and e15.
The semiconductors where the strongest piezoelectricity is observed are those commonly found in the wurtzite structure, i.e. GaN, InN, AlN and ZnO (see piezotronics).
Since 2006, there have also been a number of reports of strong non linear piezoelectric effects in polar semiconductors.[35]
Such effects are generally recognized to be at least important if not of the same order of magnitude as the first order approximation.
The piezo-response of polymers is not as high as the response for ceramics; however, polymers hold properties that ceramics do not. Over the last few decades, non-toxic, piezoelectric polymers have been studied and applied due to their flexibility and smaller acoustical impedance.[36] Other properties that make these materials significant include their biocompatibility, biodegradability, low cost, and low power consumption compared to other piezo-materials (ceramics, etc.).[37] Piezoelectric polymers and non-toxic polymer composites can be used given their different physical properties.
Piezoelectric polymers can be classified by bulk polymers, voided charged polymers ("piezoelectrets"), and polymer composites. A piezo-response observed by bulk polymers is mostly due to its molecular structure. There are two types of bulk polymers: amorphous and semi-crystalline. Examples of semi-crystalline polymers are Polyvinylidene Fluoride (PVDF) and its copolymers, Polyamides, and Parylene-C. Non-crystalline polymers, such as Polyimide and Polyvinylidene Chloride (PVDC), fall under amorphous bulk polymers. Voided charged polymers exhibit the piezoelectric effect due to charge induced by poling of a porous polymeric film. Under an electric field, charges form on the surface of the voids forming dipoles. Electric responses can be caused by any deformation of these voids. The piezoelectric effect can also be observed in polymer composites by integrating piezoelectric ceramic particles into a polymer film. A polymer does not have to be piezo-active to be an effective material for a polymer composite.[37] In this case, a material could be made up of an inert matrix with a separate piezo-active component.
PVDF exhibits piezoelectricity several times greater than quartz. The piezo-response observed from PVDF is about 20–30 pC/N. That is an order of 5–50 times less than that of piezoelectric ceramic lead zirconate titanate (PZT).[36][37] The thermal stability of the piezoelectric effect of polymers in the PVDF family (i.e. vinylidene fluoride co-poly trifluoroethylene) goes up to 125 °C. Some applications of PVDF are pressure sensors, hydrophones, and shock wave sensors.[36]
Due to their flexibility, piezoelectric composites have been proposed as energy harvesters and nanogenerators. In 2018, it was reported by Zhu et al. that a piezoelectric response of about 17 pC/N could be obtained from PDMS/PZT nanocomposite at 60% porosity.[38] Another PDMS nanocomposite was reported in 2017, in which BaTiO3 was integrated into PDMS to make a stretchable, transparent nanogenerator for self-powered physiological monitoring.[39] In 2016, polar molecules were introduced into a polyurethane foam in which high responses of up to 244 pC/N were reported.[40]
Most materials exhibit at least weak piezoelectric responses. Trivial examples include sucrose (table sugar), DNA, viral proteins, including those from bacteriophage.[41][42] An actuator based on wood fibers, called cellulose fibers, has been reported.[37] D33 responses for cellular polypropylene are around 200 pC/N. Some applications of cellular polypropylene are musical key pads, microphones, and ultrasound-based echolocation systems.[36] Recently, single amino acid such as β-glycine also displayed high piezoelectric (178 pmV−1) as compared to other biological materials.[43]
Ionic liquids were recently identified as the first piezoelectric liquid.[44]
Direct piezoelectricity of some substances, like quartz, can generate potential differences of thousands of volts.
The principle of operation of a piezoelectric sensor is that a physical dimension, transformed into a force, acts on two opposing faces of the sensing element. Depending on the design of a sensor, different "modes" to load the piezoelectric element can be used: longitudinal, transversal and shear.
Detection of pressure variations in the form of sound is the most common sensor application, e.g. piezoelectric microphones (sound waves bend the piezoelectric material, creating a changing voltage) and piezoelectric pickups for acoustic-electric guitars. A piezo sensor attached to the body of an instrument is known as a contact microphone.
Piezoelectric sensors especially are used with high frequency sound in ultrasonic transducers for medical imaging and also industrial nondestructive testing (NDT).
For many sensing techniques, the sensor can act as both a sensor and an actuator—often the term transducer is preferred when the device acts in this dual capacity, but most piezo devices have this property of reversibility whether it is used or not. Ultrasonic transducers, for example, can inject ultrasound waves into the body, receive the returned wave, and convert it to an electrical signal (a voltage). Most medical ultrasound transducers are piezoelectric.
In addition to those mentioned above, various sensor and transducer applications include:
As very high electric fields correspond to only tiny changes in the width of the crystal, this width can be changed with better-than-µm precision, making piezo crystals the most important tool for positioning objects with extreme accuracy—thus their use in actuators.[52]
Multilayer ceramics, using layers thinner than 100 µm, allow reaching high electric fields with voltage lower than 150 V. These ceramics are used within two kinds of actuators: direct piezo actuators and amplified piezoelectric actuators. While direct actuator's stroke is generally lower than 100 µm, amplified piezo actuators can reach millimeter strokes.
The piezoelectrical properties of quartz are useful as a standard of frequency.
Types of piezoelectric motor include:
Aside from the stepping stick-slip motor, all these motors work on the same principle. Driven by dual orthogonal vibration modes with a phase difference of 90°, the contact point between two surfaces vibrates in an elliptical path, producing a frictional force between the surfaces. Usually, one surface is fixed, causing the other to move. In most piezoelectric motors, the piezoelectric crystal is excited by a sine wave signal at the resonant frequency of the motor. Using the resonance effect, a much lower voltage can be used to produce a high vibration amplitude.
A stick-slip motor works using the inertia of a mass and the friction of a clamp. Such motors can be very small. Some are used for camera sensor displacement, thus allowing an anti-shake function.
Different teams of researchers have been investigating ways to reduce vibrations in materials by attaching piezo elements to the material. When the material is bent by a vibration in one direction, the vibration-reduction system responds to the bend and sends electric power to the piezo element to bend in the other direction. Future applications of this technology are expected in cars and houses to reduce noise. Further applications to flexible structures, such as shells and plates, have also been studied for nearly three decades.
In a demonstration at the Material Vision Fair in Frankfurt in November 2005, a team from TU Darmstadt in Germany showed several panels that were hit with a rubber mallet, and the panel with the piezo element immediately stopped swinging.
Piezoelectric ceramic fiber technology is being used as an electronic damping system on some HEAD tennis rackets.[57]
All piezo transducers have a fundamental resonant frequency and many harmonic frequencies. Piezo driven Drop-On-Demand fluid systems are sensitive to extra vibrations in the piezo structure that must be reduced or eliminated. One inkjet company, Howtek, Inc solved this problem by replacing glass(rigid) inkjet nozzles with Tefzel (soft) inkjet nozzles. This novel idea popularized single nozzle inkjets and they are now used in 3D Inkjet printers that run for years if kept clean inside and not overheated (Tefzel creeps under pressure at very high temperatures)
In people with previous total fertilization failure, piezoelectric activation of oocytes together with intracytoplasmic sperm injection (ICSI) seems to improve fertilization outcomes.[58]
Piezosurgery[59] is a minimally invasive technique that aims to cut a target tissue with little damage to neighboring tissues. For example, Hoigne et al.[60] uses frequencies in the range 25–29 kHz, causing microvibrations of 60–210 μm. It has the ability to cut mineralized tissue without cutting neurovascular tissue and other soft tissue, thereby maintaining a blood-free operating area, better visibility and greater precision.[61]
In 2015, Cambridge University researchers working in conjunction with researchers from the National Physical Laboratory and Cambridge-based dielectric antenna company Antenova Ltd, using thin films of piezoelectric materials found that at a certain frequency, these materials become not only efficient resonators, but efficient radiators as well, meaning that they can potentially be used as antennas. The researchers found that by subjecting the piezoelectric thin films to an asymmetric excitation, the symmetry of the system is similarly broken, resulting in a corresponding symmetry breaking of the electric field, and the generation of electromagnetic radiation.[62][63]
Several attempts at the macro-scale application of the piezoelectric technology have emerged[64][65] to harvest kinetic energy from walking pedestrians.
In this case, locating high traffic areas is critical for optimization of the energy harvesting efficiency, as well as the orientation of the tile pavement significantly affects the total amount of the harvested energy.[66] A density flow evaluation is recommended to qualitatively evaluate the piezoelectric power harvesting potential of the considered area based on the number of pedestrian crossings per unit time.[67] In X. Li's study, the potential application of a commercial piezoelectric energy harvester in a central hub building at Macquarie University in Sydney, Australia is examined and discussed. Optimization of the piezoelectric tile deployment is presented according to the frequency of pedestrian mobility and a model is developed where 3.1% of the total floor area with the highest pedestrian mobility is paved with piezoelectric tiles. The modelling results indicate that the total annual energy harvesting potential for the proposed optimized tile pavement model is estimated at 1.1 MW h/year, which would be sufficient to meet close to 0.5% of the annual energy needs of the building.[67] In Israel, there is a company which has installed piezoelectric materials under a busy highway. The energy generated is enough to power street lights, billboards, and signs.[citation needed]
Tire company Goodyear has plans to develop an electricity generating tire which has piezoelectric material lined inside it. As the tire moves, it deforms and thus electricity is generated.[68]
The efficiency of a hybrid photovoltaic cell that contains piezoelectric materials can be increased simply by placing it near a source of ambient noise or vibration. The effect was demonstrated with organic cells using zinc oxide nanotubes. The electricity generated by the piezoelectric effect itself is a negligible percentage of the overall output. Sound levels as low as 75 decibels improved efficiency by up to 50%. Efficiency peaked at 10 kHz, the resonant frequency of the nanotubes. The electrical field set up by the vibrating nanotubes interacts with electrons migrating from the organic polymer layer. This process decreases the likelihood of recombination, in which electrons are energized but settle back into a hole instead of migrating to the electron-accepting ZnO layer.[69][70]
