Repository: kirito-0512/data

File: Polymerization.txt
23872,
Polymerization,

In polymer chemistry, polymerization (American English), or polymerisation (British English), is a process of reacting monomer molecules together in a chemical reaction to form  polymer chains or three-dimensional networks.[1][2][3] There are many forms of polymerization and different systems exist to categorize them.
In chemical compounds, polymerization can occur via a variety of reaction mechanisms that vary in complexity due to the functional groups present in the reactants[3] and their inherent steric effects. In more straightforward polymerizations, alkenes form polymers through relatively simple radical reactions; in contrast, reactions involving substitution at a carbonyl group require more complex synthesis due to the way in which reactants polymerize.[3] Alkanes can also be polymerized, but only with the help of strong acids.[4]
As alkenes can polymerize in somewhat straightforward radical reactions, they form useful compounds such as polyethylene and polyvinyl chloride (PVC),[3] which are produced in high tonnages each year[3] due to their usefulness in manufacturing processes of commercial products, such as piping, insulation and packaging. In general, polymers such as PVC are referred to as "homopolymers", as they consist of repeated long chains or structures of the same monomer unit, whereas polymers that consist of more than one monomer unit are referred to as copolymers (or co-polymers).[5]

Other monomer units, such as formaldehyde hydrates or simple aldehydes, are able to polymerize themselves at quite low temperatures (ca. −80 °C) to form trimers;[3] molecules consisting of 3 monomer units, which can cyclize to form ring cyclic structures, or undergo further reactions to form tetramers,[3] or 4 monomer-unit compounds. Such small polymers are referred to as oligomers.[3] Generally, because formaldehyde is an exceptionally reactive electrophile it allows nucleophilic addition of hemiacetal intermediates, which are in general short-lived and relatively unstable "mid-stage" compounds that react with other non-polar molecules present to form more stable polymeric compounds.
Polymerization that is not sufficiently moderated and proceeds at a fast rate can be very hazardous. This phenomenon is known as autoacceleration, and can cause fires and explosions.
Step-growth and chain-growth are the  main classes of polymerization reaction mechanisms.  The former is often easier to implement but requires precise control of stoichiometry.  The latter more reliably affords high molecular-weight polymers, but only applies to certain monomers.
In step-growth (or step) polymerization, pairs of reactants, of any lengths, combine at each step to form a longer polymer molecule. The average molar mass increases slowly. Long chains form only late in the reaction.[6][7]
Step-growth polymers are formed by independent reaction steps between functional groups of monomer units, usually containing heteroatoms such as nitrogen or oxygen. Most step-growth polymers are also classified as condensation polymers, since a small molecule such as water is lost when the polymer chain is lengthened. For example, polyester chains grow by reaction of alcohol and carboxylic acid groups to form ester links with loss of water. However, there are exceptions; for example polyurethanes are step-growth polymers formed from isocyanate and alcohol bifunctional monomers) without loss of water or other volatile molecules, and are classified as addition polymers rather than condensation polymers.
Step-growth polymers increase in molecular weight at a very slow rate at lower conversions and reach moderately high molecular weights only at very high conversion (i.e., >95%).  Solid state polymerization to afford polyamides (e.g., nylons) is an example of step-growth polymerization.[8]
In chain-growth (or chain) polymerization, the only chain-extension reaction step is the addition of a monomer to a growing chain with an active center such as a free radical, cation, or anion. Once the growth of a chain is initiated by formation of an active center, chain propagation is usually rapid by addition of a sequence of monomers. Long chains are formed from the beginning of the reaction.[6][7]
Chain-growth polymerization (or addition polymerization) involves the linking together of unsaturated monomers, especially containing carbon-carbon double bonds. The pi-bond is lost by formation of a new sigma bond. Chain-growth polymerization is involved in the manufacture of polymers such as polyethylene, polypropylene, polyvinyl chloride (PVC), and acrylate. In these cases, the alkenes RCH=CH2 are converted to high molecular weight alkanes (-RCHCH2-)n  (R = H, CH3, Cl, CO2CH3).
Other forms of chain growth polymerization include cationic addition polymerization and anionic addition polymerization. A special case of chain-growth polymerization leads to living polymerization. Ziegler–Natta polymerization allows considerable control of polymer branching.
Diverse methods are employed to manipulate the initiation, propagation, and termination rates during chain polymerization. A related issue is temperature control, also called heat management, during these reactions, which are often highly exothermic. For example, for the polymerization of ethylene, 93.6 kJ of energy are released per mole of monomer.[8]
The manner in which polymerization is conducted is a highly evolved technology.  Methods include emulsion polymerization, solution polymerization, suspension polymerization, and precipitation polymerization. Although the polymer dispersity and molecular weight may be improved, these methods may introduce additional processing requirements to isolate the product from a solvent.
Most photopolymerization reactions are chain-growth polymerizations which are initiated by the absorption of visible[9] or ultraviolet light. The light may be absorbed either directly by the reactant monomer (direct photopolymerization), or else by a photosensitizer which absorbs the light and then transfers energy to the monomer. In general, only the initiation step differs from that of the ordinary thermal polymerization of the same monomer; subsequent propagation, termination, and chain-transfer steps are unchanged.[6]
In step-growth photopolymerization, absorption of light triggers an addition (or condensation) reaction between two comonomers that do not react without light. A propagation cycle is not initiated because each growth step requires the assistance of light.[10]
Photopolymerization can be used as a photographic or printing process because polymerization only occurs in regions which have been exposed to light. Unreacted monomer can be removed from unexposed regions, leaving a relief polymeric image.[6] Several forms of 3D printing—including layer-by-layer stereolithography and two-photon absorption 3D photopolymerization—use photopolymerization.[11]
Multiphoton polymerization using single pulses have also been demonstrated for fabrication of complex structures using a digital micromirror device.[12]

File: Sputtering.txt
28627,
Sputtering,
In physics, sputtering is a phenomenon in which microscopic particles of a solid material are ejected from its surface, after the material is itself bombarded by energetic particles of a plasma or gas.[1] It occurs naturally in outer space, and can be an unwelcome source of wear in precision components. However, the fact that it can be made to act on extremely fine layers of material is utilised in science and industry—there, it is used to perform precise etching, carry out analytical techniques, and deposit thin film layers in the manufacture of optical coatings, semiconductor devices and nanotechnology products. It is a physical vapor deposition technique.[2]
When energetic ions collide with atoms of a target material, an exchange of momentum takes place between them.[1][3][4]
These ions, known as "incident ions", set off collision cascades in the target. Such cascades can take many paths; some recoil back toward the surface of the target. If a collision cascade reaches the surface of the target, and its remaining energy is greater than the target's surface binding energy, an atom will be ejected. This process is known as "sputtering". If the target is thin (on an atomic scale), the collision cascade can reach through to its back side; the atoms ejected in this fashion are said to escape the surface binding energy "in transmission".
The average number of atoms ejected from the target per incident ion is called the "sputter yield". The sputter yield depends on several things: the angle at which ions collide with the surface of the material, how much energy they strike it with, their masses, the masses of the target atoms, and the target's surface binding energy. If the target possesses a crystal structure, the orientation of its axes with respect to the surface is an important factor.
The ions that cause sputtering come from a variety of sources—they can come from plasma, specially constructed ion sources, particle accelerators, outer space (e.g. solar wind), or radioactive materials (e.g. alpha radiation).
A model for describing sputtering in the cascade regime for amorphous flat targets is Thompson's analytical model.[5] An algorithm that simulates sputtering based on a quantum mechanical treatment including electrons stripping at high energy is implemented in the program TRIM.[6]
Another mechanism of physical sputtering is called "heat spike sputtering". This can occur when the solid is dense enough, and the incoming ion heavy enough, that collisions occur very close to each other. In this case, the binary collision approximation is no longer valid, and the collisional process should be understood as a many-body process. The dense collisions induce a heat spike (also called thermal spike), which essentially melts a small portion of the crystal. If that portion is close enough to its surface, large numbers of atoms may be ejected, due to liquid flowing to the surface and/or microexplosions.[7] Heat spike sputtering is most important for heavy ions (e.g. Xe or Au or cluster ions) with energies in the keV–MeV range bombarding dense but soft metals with a low melting point (Ag, Au, Pb, etc.). The heat spike sputtering often increases nonlinearly with energy, and can for small cluster ions lead to dramatic sputtering yields per cluster of the order of 10,000.[8] For animations of such a process see "Re: Displacement Cascade 1" in the external links section.
Physical sputtering has a well-defined minimum energy threshold, equal to or larger than the ion energy at which the maximum energy transfer from the ion to a target atom equals the binding energy of a surface atom. That is to say, it can only happen when an ion is capable of transferring more energy into the target than is required for an atom to break free from its surface.
This threshold is typically somewhere in the range of ten to a hundred eV.
Preferential sputtering can occur at the start when a multicomponent solid target is bombarded and there is no solid state diffusion. If the energy transfer is more efficient to one of the target components, or it is less strongly bound to the solid, it will sputter more efficiently than the other. If in an AB alloy the component A is sputtered preferentially, the surface of the solid will, during prolonged bombardment, become enriched in the B component, thereby increasing the probability that B is sputtered such that the composition of the sputtered material will ultimately return to AB.
The term electronic sputtering can mean either sputtering induced by energetic electrons (for example in a transmission electron microscope), or sputtering due to very high-energy or highly charged heavy ions that lose energy to the solid, mostly by electronic stopping power, where the electronic excitations cause sputtering.[9] Electronic sputtering produces high sputtering yields from insulators, as the electronic excitations that cause sputtering are not immediately quenched, as they would be in a conductor. One example of this is Jupiter's ice-covered moon Europa, where a MeV sulfur ion from Jupiter's magnetosphere can eject up to 10,000 H2O molecules.[10]
In the case of multiple charged projectile ions a particular form of electronic sputtering can take place that has been termed potential sputtering.[11][12] In these cases the potential energy stored in multiply charged ions (i.e., the energy necessary to produce an ion of this charge state from its neutral atom) is liberated when the ions recombine during impact on a solid surface (formation of hollow atoms). This sputtering process is characterized by a strong dependence of the observed sputtering yields on the charge state of the impinging ion and can already take place at ion impact energies well below the physical sputtering threshold. Potential sputtering has only been observed for certain target species[13] and requires a minimum potential energy.[14]
Removing atoms by sputtering with an inert gas is called ion milling or ion etching.
Sputtering can also play a role in reactive-ion etching (RIE), a plasma process carried out with chemically active ions and radicals, for which the sputtering yield may be enhanced significantly compared to pure physical sputtering. Reactive ions are frequently used in secondary ion mass spectrometry (SIMS) equipment to enhance the sputter rates. The mechanisms causing the sputtering enhancement are not always well understood, although the case of fluorine etching of Si has been modeled well theoretically.[15]
Sputtering observed to occur below the threshold energy of physical sputtering is also often called chemical sputtering.[1][4] The mechanisms behind such sputtering are not always well understood, and may be hard to distinguish from chemical etching. At elevated temperatures, chemical sputtering of carbon can be understood to be due to the incoming ions weakening bonds in the sample, which then desorb by thermal activation.[16] The hydrogen-induced sputtering of carbon-based materials observed at low temperatures has been explained by H ions entering between C-C bonds and thus breaking them, a mechanism dubbed swift chemical sputtering.[17]
Sputtering only happens when the kinetic energy of the incoming particles is much higher than conventional thermal energies (≫ 1 eV). When done with direct current (DC sputtering), voltages of 3-5 kV are used. When done with alternating current (RF sputtering), frequencies are around the 14 MHz range.
Surfaces of solids can be cleaned from contaminants by using physical sputtering in a vacuum. Sputter cleaning is often used in surface science, vacuum deposition and ion plating. In 1955 Farnsworth, Schlier, George, and Burger reported using sputter cleaning in an ultra-high-vacuum system to prepare ultra-clean surfaces for low-energy electron-diffraction (LEED) studies.[18][19][20]  Sputter cleaning became an integral part of the ion plating process. When the surfaces to be cleaned are large, a similar technique, plasma cleaning, can be used. Sputter cleaning has some potential problems such as overheating, gas incorporation in the surface region, bombardment (radiation) damage in the surface region, and the roughening of the surface, particularly if over done. It is important to have a clean plasma in order to not continually recontaminate the surface during sputter cleaning. Redeposition of sputtered material on the substrate can also give problems, especially at high sputtering pressures. Sputtering of the surface of a compound or alloy material can result in the surface composition being changed. Often the species with the least mass or the highest vapor pressure is the one preferentially sputtered from the surface.
Sputter deposition is a method of depositing thin films by sputtering that involves eroding material from a "target" source onto a "substrate", e.g. a silicon wafer, solar cell, optical component, or many other possibilities.[21] Resputtering, in contrast, involves re-emission of the deposited material, e.g. SiO2 during the deposition also by ion bombardment.
Sputtered atoms are ejected into the gas phase but are not in their thermodynamic equilibrium state, and tend to deposit on all surfaces in the vacuum chamber. A substrate (such as a wafer) placed in the chamber will be coated with a thin film. Sputtering deposition usually uses an argon plasma because argon, a noble gas, will not react with the target material.
Sputter damage is usually defined during transparent electrode deposition on optoelectronic devices, which is usually originated  from the substrate's bombardment by highly energetic species. The main species involved in the process and the representative energies can be listed as (values taken from[22]):
As seen in the list above, negative ions (e.g., O− and In− for ITO sputtering) formed at the target surface and accelerated toward the substrate acquire the largest energy, which is determined by the potential between target and plasma potentials. Although the flux of the energetic particles is an important parameter, high-energy negative O− ions are additionally the most abundant species in plasma in case of reactive deposition of oxides. However, energies of other ions/atoms (e.g., Ar+,Ar0, or In0) in the discharge may already be sufficient to dissociate surface bonds or etch soft layers in certain device technologies.  In addition, the momentum transfer of high-energy particles from the plasma (Ar, oxygen ions) or sputtered from the target might impinge or even increase the substrate temperature sufficiently to trigger physical (e.g., etching) or thermal degradation of sensitive substrate layers (e.g. thin film metal halide perovskites).
This can affect the functional properties of underlying charge transport and passivation layers and photoactive absorbers or emitters, eroding device performance. For instance, due to sputter damage, there may be inevitable interfacial consequences such as pinning of the Fermi level, caused by damage-related interface gap states, resulting in the formation of Schottky-barrier impeding carrier transport. Sputter damage can also impair the doping efficiency of materials and the lifetime of excess charge carriers in photoactive materials; in some cases, depending on its extent, such damage can even lead to a reduced shunt resistance.[22]
In the semiconductor industry sputtering is used to etch the target. Sputter etching is chosen in cases where a high degree of etching anisotropy is needed and selectivity is not a concern. One major drawback of this technique is wafer damage and high voltage use.
Another application of sputtering is to etch away the target material. One such example occurs in secondary ion mass spectrometry (SIMS), where the target sample is sputtered at a constant rate. As the target is sputtered, the concentration and identity of sputtered atoms are measured using mass spectrometry. In this way the composition of the target material can be determined and even extremely low concentrations (20 µg/kg) of impurities detected. Furthermore, because the sputtering continually etches deeper into the sample, concentration profiles as a function of depth can be measured.
Sputtering is one of the forms of space weathering, a process that changes the physical and chemical properties of airless bodies, such as asteroids and the Moon. On icy moons, especially Europa, sputtering of photolyzed water from the surface leads to net loss of hydrogen and accumulation of oxygen-rich materials that may be important for life. Sputtering is also one of the possible ways that Mars has lost most of its atmosphere and that Mercury continually replenishes its tenuous surface-bounded exosphere.

File: Stainlesssteel.txt
27059,
Stainlesssteel,

Stainless steel, also known as inox or Corrosion Resistant (Stainless) Steel (CRES),  is an alloy of iron that is resistant to rusting and corrosion. It contains at least 10.5% chromium, usually nickel, and may also contain other elements, such as carbon, to obtain the desired properties. Stainless steel's resistance to corrosion results from the chromium, which forms a passive film that can protect the material and self-heal in the presence of oxygen.[1]: 3 
The alloy's properties, such as luster and resistance to corrosion, are useful in many applications. Stainless steel can be rolled into sheets, plates, bars, wire, and tubing. These can be used in cookware, cutlery, surgical instruments, major appliances, vehicles, construction material in large buildings, industrial equipment (e.g., in paper mills, chemical plants, water treatment), and storage tanks and tankers for chemicals and food products.
The biological cleanability of stainless steel is superior to both aluminium and copper, and comparable to glass.[2] Its cleanability, strength, and corrosion resistance have prompted the use of stainless steel in pharmaceutical and food processing plants.[3]
Different types of stainless steel are labeled with an AISI three-digit number.[4] The ISO 15510 standard lists the chemical compositions of stainless steels of the specifications in existing ISO, ASTM, EN, JIS, and GB standards in a useful interchange table.[5]
Like steel, stainless steels are relatively poor conductors of electricity, with significantly lower electrical conductivities than copper. In particular, the non electrical contact resistance (ECR) of stainless steel arises as a result of the dense protective oxide layer and limits its functionality in applications as electrical connectors.[6] Copper alloys and nickel-coated connectors tend to exhibit lower ECR values, and are preferred materials for such applications. Nevertheless, stainless steel connectors are employed in situations where ECR poses a lower design criteria and corrosion resistance is required, for example in high temperatures and oxidizing environments.[7]
As with most alloys, the melting point of stainless steel is expressed in the form of a range of temperatures, and not a singular temperature.[8] This temperature range goes from 1,400 to 1,530 °C (2,550 to 2,790 °F; 1,670 to 1,800 K; 3,010 to 3,250 °R)[9] depending on the specific consistency of the alloy in question.
Stainless steel is a highly durable metal known for its impressive hardness. This quality is primarily due to the presence of two key components: chromium and nickel. Chromium forms an oxide layer on the metal's surface, protecting it from corrosion and wear. Meanwhile, nickel contributes to the metal's strength and ductility, enhancing its overall hardness. Stainless steel can also be hardened through heat treatment processes such as annealing or quenching, further improving its hardness.[10]
The thermal conductivity of stainless steel depends on its composition and structure. Typically, stainless steel has a thermal conductivity ranging from 15 to 20 W/mK (watts per meter Kelvin). Due to this, it keeps more energy that stabilizes the surrounding temperature.[11]
Martensitic, duplex and ferritic stainless steels are magnetic, while austenitic stainless steel is usually non-magnetic.[12] Ferritic steel owes its magnetism to its body-centered cubic crystal structure, in which iron atoms are arranged in cubes (with one iron atom at each corner) and an additional iron atom in the center. This central iron atom is responsible for ferritic steel's magnetic properties. This arrangement also limits the amount of carbon the steel can absorb to around 0.025%.[13] Grades with low coercive field have been developed for electro-valves used in household appliances and for injection systems in internal combustion engines. Some applications require non-magnetic materials, such as magnetic resonance imaging.[citation needed] Austenitic stainless steels, which are usually non-magnetic, can be made slightly magnetic through work hardening. Sometimes, if austenitic steel is bent or cut, magnetism occurs along the edge of the stainless steel because the crystal structure rearranges itself.[14]
The addition of nitrogen also improves resistance to pitting corrosion and increases mechanical strength.[16] Thus, there are numerous grades of stainless steel with varying chromium and molybdenum contents to suit the environment the alloy must endure.[17] Corrosion resistance can be increased further by the following means:
Galling, sometimes called cold welding, is a form of severe adhesive wear, which can occur when two metal surfaces are in relative motion to each other and under heavy pressure. Austenitic stainless steel fasteners are particularly susceptible to thread galling, though other alloys that self-generate a protective oxide surface film, such as aluminium and titanium, are also susceptible. Under high contact-force sliding, this oxide can be deformed, broken, and removed from parts of the component, exposing the bare reactive metal. When the two surfaces are of the same material, these exposed surfaces can easily fuse. Separation of the two surfaces can result in surface tearing and even complete seizure of metal components or fasteners.[18][19] Galling can be mitigated by the use of dissimilar materials (bronze against stainless steel) or using different stainless steels (martensitic against austenitic). Additionally, threaded joints may be lubricated to provide a film between the two parts and prevent galling. Nitronic 60, made by selective alloying with manganese, silicon, and nitrogen, has demonstrated a reduced tendency to gall.[19]
The density of stainless steel can be somewhere between 7,500kg/m3 to 8,000kg/m3 depending on the alloy.[20]
The invention of stainless steel followed a series of scientific developments, starting in 1798 when chromium was first shown to the French Academy by Louis Vauquelin. In the early 1800s, British scientists James Stoddart, Michael Faraday, and Robert Mallet observed the resistance of chromium-iron alloys ("chromium steels") to oxidizing agents. Robert Bunsen discovered chromium's resistance to strong acids. The corrosion resistance of iron-chromium alloys may have been first recognized in 1821 by Pierre Berthier, who noted their resistance against attack by some acids and suggested their use in cutlery.[22]
In the 1840s, both of Britain's Sheffield steelmakers and then Krupp of Germany were producing chromium steel with the latter employing it for cannons in the 1850s.[23] In 1861, Robert Forester Mushet took out a patent on chromium steel in Britain.[24]
These events led to the first American production of chromium-containing steel by J. Baur of the Chrome Steel Works of Brooklyn for the construction of bridges. A US patent for the product was issued in 1869.[25]: 2261 [a] This was followed with recognition of the corrosion resistance of chromium alloys by Englishmen John T. Woods and John Clark, who noted ranges of chromium from 5–30%, with added tungsten and "medium carbon". They pursued the commercial value of the innovation via a British patent for "Weather-Resistant Alloys".[25]: 261, 11 [26][full citation needed]
In the late 1890s, German chemist Hans Goldschmidt developed an aluminothermic (thermite) process for producing carbon-free chromium.[27] Between 1904 and 1911, several researchers, particularly Leon Guillet of France, prepared alloys that would be considered stainless steel today.[27][28]
In 1908, the Essen firm Friedrich Krupp Germaniawerft built the 366-ton sailing yacht Germania featuring a chrome-nickel steel hull, in Germany. In 1911, Philip Monnartz reported on the relationship between chromium content and corrosion resistance.[29] On 17 October 1912, Krupp engineers Benno Strauss and Eduard Maurer patented as Nirosta the austenitic stainless steel[30][31][32][29] known today as 18/8 or AISI type 304.[33]
Similar developments were taking place in the United States, where Christian Dantsizen of General Electric[33] and Frederick Becket (1875-1942) at Union Carbide were industrializing ferritic stainless steel.[34] In 1912, Elwood Haynes applied for a US patent on a martensitic stainless steel alloy, which was not granted until 1919.[35]
While seeking a corrosion-resistant alloy for gun barrels in 1912, Harry Brearley of the Brown-Firth research laboratory in Sheffield, England, discovered and subsequently industrialized a martensitic stainless steel alloy, today known as AISI type 420.[33] The discovery was announced two years later in a January 1915 newspaper article in The New York Times.[21]
The metal was later marketed under the "Staybrite" brand by Firth Vickers in England and was used for the new entrance canopy for the Savoy Hotel in London in 1929.[36] Brearley applied for a US patent during 1915 only to find that Haynes had already registered one. Brearley and Haynes pooled their funding and, with a group of investors, formed the American Stainless Steel Corporation, with headquarters in Pittsburgh, Pennsylvania.[25]: 360 
Brearley initially called his new alloy "rustless steel". The alloy was sold in the US under different brand names like "Allegheny metal" and "Nirosta steel". Even within the metallurgy industry, the name remained unsettled; in 1921, one trade journal called it "unstainable steel".[37] Brearley worked with a local cutlery manufacturer, who gave it the name "stainless steel".[38] As late as 1932, Ford Motor Company continued calling the alloy rustless steel in automobile promotional materials.[39]
In 1929, before the Great Depression, over 25,000 tons of stainless steel were manufactured and sold in the US annually.[40]
Major technological advances in the 1950s and 1960s allowed the production of large tonnages at an affordable cost:

Stainless steel is classified into five main families that are primarily differentiated by their crystalline structure:
Austenitic stainless steel[45][46] is the largest family of stainless steels, making up about two-thirds of all stainless steel production.[47] They possess an austenitic microstructure, which is a face-centered cubic crystal structure.[48] This microstructure is achieved by alloying steel with sufficient nickel and/or manganese and nitrogen to maintain an austenitic microstructure at all temperatures, ranging from the cryogenic region to the melting point.[48] Thus, austenitic stainless steels are not hardenable by heat treatment since they possess the same microstructure at all temperatures.[48]
Austenitic stainless steels sub-groups, 200 series and 300 series:
Ferritic stainless steels possess a ferrite microstructure like carbon steel, which is a body-centered cubic crystal structure, and contain between 10.5% and 27% chromium with very little or no nickel. This microstructure is present at all temperatures due to the chromium addition, so they are not hardenable by heat treatment. They cannot be strengthened by cold work to the same degree as austenitic stainless steels. They are magnetic. Additions of niobium (Nb), titanium (Ti), and zirconium (Zr) to type 430 allow good weldability. Due to the near-absence of nickel, they are less expensive than austenitic steels and are present in many products, which include:
Martensitic stainless steels have a body-centered cubic crystal structure, and offer a wide range of properties and are used as stainless engineering steels, stainless tool steels, and creep-resistant steels. They are magnetic, and not as corrosion-resistant as ferritic and austenitic stainless steels due to their low chromium content. They fall into four categories (with some overlap):[55]
Martensitic stainless steels can be heat treated to provide better mechanical properties. The heat treatment typically involves three steps:[57]
Replacing some carbon in martensitic stainless steels by nitrogen is a recent development.[when?] The limited solubility of nitrogen is increased by the pressure electroslag refining (PESR) process, in which melting is carried out under high nitrogen pressure. Steel containing up to 0.4% nitrogen has been achieved, leading to higher hardness and strength and higher corrosion resistance. As PESR is expensive, lower but significant nitrogen contents have been achieved using the standard AOD process.[58][59][60][61][62]
Duplex stainless steels have a mixed microstructure of austenite and ferrite, the ideal ratio being a 50:50 mix, though commercial alloys may have ratios of 40:60. They are characterized by higher chromium (19–32%) and molybdenum (up to 5%) and lower nickel contents than austenitic stainless steels. Duplex stainless steels have roughly twice the yield strength of austenitic stainless steel. Their mixed microstructure provides improved resistance to chloride stress corrosion cracking in comparison to austenitic stainless steel types 304 and 316. Duplex grades are usually divided into three sub-groups based on their corrosion resistance: lean duplex, standard duplex, and super duplex. The properties of duplex stainless steels are achieved with an overall lower alloy content than similar-performing super-austenitic grades, making their use cost-effective for many applications. The pulp and paper industry was one of the first to extensively use duplex stainless steel. Today, the oil and gas industry is the largest user and has pushed for more corrosion resistant grades, leading to the development of super duplex and hyper duplex grades. More recently, the less expensive (and slightly less corrosion-resistant) lean duplex has been developed, chiefly for structural applications in building and construction (concrete reinforcing bars, plates for bridges, coastal works) and in the water industry.
Precipitation hardening stainless steels have corrosion resistance comparable to austenitic varieties, but can be precipitation hardened to even higher strengths than other martensitic grades. There are three types of precipitation hardening stainless steels:[63]
Solution treatment at about 1,040 °C (1,900 °F) followed by quenching results in a relatively ductile martensitic structure. Subsequent aging treatment at 475 °C (887 °F) precipitates Nb and Cu-rich phases that increase the strength up to above 1000 MPa yield strength. This outstanding strength level is used in high-tech applications such as aerospace (usually after remelting to eliminate non-metallic inclusions, which increases fatigue life). Another major advantage of this steel is that aging, unlike tempering treatments, is carried out at a temperature that can be applied to (nearly) finished parts without distortion and discoloration.
Typical heat treatment involves solution treatment and quenching. At this point, the structure remains austenitic. Martensitic transformation is then obtained either by a cryogenic treatment at −75 °C (−103 °F) or by severe cold work (over 70% deformation, usually by cold rolling or wire drawing). Aging at 510 °C (950 °F) — which precipitates the Ni3Al intermetallic phase—is carried out as above on nearly finished parts. Yield stress levels above 1400 MPa are then reached.
The structure remains austenitic at all temperatures.
Typical heat treatment involves solution treatment and quenching, followed by aging at 715 °C (1,319 °F). Aging forms Ni3Ti precipitates and increases the yield strength to about 650 MPa (94 ksi) at room temperature. Unlike the above grades, the mechanical properties and creep resistance of this steel remain very good at temperatures up to 700 °C (1,300 °F). As a result, A286 is classified as an Fe-based superalloy, used in jet engines, gas turbines, and turbo parts.
Over 150 grades of stainless steel are recognized, of which 15 are the most widely used. Many grading systems are in use, including US SAE steel grades. The Unified Numbering System for Metals and Alloys (UNS) was developed by the ASTM in 1970. The Europeans have adopted EN 10088.[33]
Unlike carbon steel, stainless steels do not suffer uniform corrosion when exposed to wet environments. Unprotected carbon steel rusts readily when exposed to a combination of air and moisture. The resulting iron oxide surface layer is porous and fragile. In addition, as iron oxide occupies a larger volume than the original steel, this layer expands and tends to flake and fall away, exposing the underlying steel to further attack. In comparison, stainless steels contain sufficient chromium to undergo passivation, spontaneously forming a microscopically thin inert surface film of chromium oxide by reaction with the oxygen in the air and even the small amount of dissolved oxygen in the water. This passive film prevents further corrosion by blocking oxygen diffusion to the steel surface and thus prevents corrosion from spreading into the bulk of the metal.[3] This film is self-repairing, even when scratched or temporarily disturbed by an upset condition in the environment that exceeds the inherent corrosion resistance of that grade.[65][66]
The resistance of this film to corrosion depends upon the chemical composition of the stainless steel, chiefly the chromium content. It is customary to distinguish between four forms of corrosion: uniform, localized (pitting), galvanic, and SCC (stress corrosion cracking). Any of these forms of corrosion can occur when the grade of stainless steel is not suited for the working environment.
The designation "CRES" refers to corrosion-resistant (stainless) steel.
Uniform corrosion takes place in very aggressive environments, typically where chemicals are produced or heavily used, such as in the pulp and paper industries. The entire surface of the steel is attacked, and the corrosion is expressed as corrosion rate in mm/year (usually less than 0.1 mm/year is acceptable for such cases). Corrosion tables provide guidelines.[67]

This is typically the case when stainless steels are exposed to acidic or basic solutions. Whether stainless steel corrodes depends on the kind and concentration of acid or base and the solution temperature. Uniform corrosion is typically easy to avoid because of extensive published corrosion data or easily performed laboratory corrosion testing.Acidic solutions can be put into two general categories: reducing acids, such as hydrochloric acid and dilute sulfuric acid, and oxidizing acids, such as nitric acid and concentrated sulfuric acid. Increasing chromium and molybdenum content provides increased resistance to reducing acids while increasing chromium and silicon content provides increased resistance to oxidizing acids. Sulfuric acid is one of the most-produced industrial chemicals. At room temperature, type 304 stainless steel is only resistant to 3% acid, while type 316 is resistant to 3% acid up to 50 °C (120 °F) and 20% acid at room temperature. Thus type 304 SS is rarely used in contact with sulfuric acid. type 904L and Alloy 20 are resistant to sulfuric acid at even higher concentrations above room temperature.[68][69] Concentrated sulfuric acid possesses oxidizing characteristics like nitric acid, and thus silicon-bearing stainless steels are also useful.[citation needed] Hydrochloric acid damages any kind of stainless steel and should be avoided.[1]: 118 [70] All types of stainless steel resist attack from phosphoric acid and nitric acid at room temperature. At high concentrations and elevated temperatures, attack will occur, and higher-alloy stainless steels are required.[71][72] In general, organic acids are less corrosive than mineral acids such as hydrochloric and sulfuric acid. As the molecular weight of organic acids increases, their corrosivity increases. Formic acid has the lowest molecular weight and so it is a weak acid. Type 304 can be used with formic acid, though it tends to discolor the solution. Type 316 is commonly used for storing and handling acetic acid, a commercially important organic acid.[73]
Type 304 and type 316 stainless steels are unaffected by weak bases such as ammonium hydroxide, even in high concentrations and at high temperatures. The same grades exposed to stronger bases such as sodium hydroxide at high concentrations and high temperatures will likely experience some etching and cracking.[74] Increasing chromium and nickel contents provide increased resistance.
All grades resist damage from aldehydes and amines, though in the latter case type 316 is preferable to type 304; cellulose acetate damages type 304 unless the temperature is kept low. Fats and fatty acids only affect type 304 at temperatures above 150 °C (300 °F) and type 316 SS above 260 °C (500 °F), while type 317 SS is unaffected at all temperatures. Type 316L is required for the processing of urea.[1][page needed]
Localized corrosion can occur in several ways, e.g. pitting corrosion and crevice corrosion. These localized attacks are most common in the presence of chloride ions. Higher chloride levels require more highly alloyed stainless steels.
Localized corrosion can be difficult to predict because it is dependent on many factors, including:
Pitting corrosion is considered the most common form of localized corrosion. The corrosion resistance of stainless steels to pitting corrosion is often expressed by the PREN, obtained through the formula:
where the terms correspond to the proportion of the contents by mass of chromium, molybdenum, and nitrogen in the steel. For example, if the steel consisted of 15% chromium %Cr would be equal to 15.
The higher the PREN, the higher the pitting corrosion resistance. Thus, increasing chromium, molybdenum, and nitrogen contents provide better resistance to pitting corrosion.
Though the PREN of certain steel may be theoretically sufficient to resist pitting corrosion, crevice corrosion can still occur when the poor design has created confined areas (overlapping plates, washer-plate interfaces, etc.) or when deposits form on the material. In these select areas, the PREN may not be high enough for the service conditions. Good design, fabrication techniques, alloy selection, proper operating conditions based on the concentration of active compounds present in the solution causing corrosion, pH, etc. can prevent such corrosion.[75]
Stress corrosion cracking (SCC) is a sudden cracking and failure of a component without deformation. It may occur when three conditions are met:
The SCC mechanism results from the following sequence of events:
Whereas pitting usually leads to unsightly surfaces and, at worst, to perforation of the stainless sheet, failure by SCC can have severe consequences. It is therefore considered as a special form of corrosion.
As SCC requires several conditions to be met, it can be counteracted with relatively easy measures, including:
Galvanic corrosion[76] (also called "dissimilar-metal corrosion") refers to corrosion damage induced when two dissimilar materials are coupled in a corrosive electrolyte. The most common electrolyte is water, ranging from freshwater to seawater. When a galvanic couple forms, one of the metals in the couple becomes the anode and corrodes faster than it would alone, while the other becomes the cathode and corrodes slower than it would alone. Stainless steel, due to having a more positive electrode potential than for example carbon steel and aluminium, becomes the cathode, accelerating the corrosion of the anodic metal. An example is the corrosion of aluminium rivets fastening stainless steel sheets in contact with water.[77] The relative surface areas of the anode and the cathode are important in determining the rate of corrosion. In the above example, the surface area of the rivets is small compared to that of the stainless steel sheet, resulting in rapid corrosion.[77] However, if stainless steel fasteners are used to assemble aluminium sheets, galvanic corrosion will be much slower because the galvanic current density on the aluminium surface will be many orders of magnitude smaller.[77] A frequent mistake is to assemble stainless steel plates with carbon steel fasteners; whereas using stainless steel to fasten carbon-steel plates is usually acceptable, the reverse is not. Providing electrical insulation between the dissimilar metals, where possible, is effective at preventing this type of corrosion.[77]
At elevated temperatures, all metals react with hot gases. The most common high-temperature gaseous mixture is air, of which oxygen is the most reactive component. To avoid corrosion in air, carbon steel is limited to approximately 480 °C (900 °F). Oxidation resistance in stainless steels increases with additions of chromium, silicon, and aluminium. Small additions of cerium and yttrium increase the adhesion of the oxide layer on the surface.[78] The addition of chromium remains the most common method to increase high-temperature corrosion resistance in stainless steels; chromium reacts with oxygen to form a chromium oxide scale, which reduces oxygen diffusion into the material. The minimum 10.5% chromium in stainless steels provides resistance to approximately 700 °C (1,300 °F), while 16% chromium provides resistance up to approximately 1,200 °C (2,200 °F). Type 304, the most common grade of stainless steel with 18% chromium, is resistant to approximately 870 °C (1,600 °F). Other gases, such as sulfur dioxide, hydrogen sulfide, carbon monoxide, chlorine, also attack stainless steel. Resistance to other gases is dependent on the type of gas, the temperature, and the alloying content of the stainless steel.[79][80] With the addition of up to 5% aluminium, ferritic grades Fe-Cr-Al are designed for electrical resistance and oxidation resistance at elevated temperatures. Such alloys include Kanthal, produced in the form of wire or ribbons.[81]
Standard mill finishes can be applied to flat rolled stainless steel directly by the rollers and by mechanical abrasives. Steel is first rolled to size and thickness and then annealed to change the properties of the final material. Any oxidation that forms on the surface (mill scale) is removed by pickling, and a passivation layer is created on the surface. A final finish can then be applied to achieve the desired aesthetic appearance.[82][83]
The following designations are used in the U.S. to describe stainless steel finishes by ASTM A480/A480M-18 (DIN):[84]
A wide range of joining processes are available for stainless steels, though welding is by far the most common.[85][51]
The ease of welding largely depends on the type of stainless steel used. Austenitic stainless steels are the easiest to weld by electric arc, with weld properties similar to those of the base metal (not cold-worked). Martensitic stainless steels can also be welded by electric-arc but, as the heat-affected zone (HAZ) and the fusion zone (FZ) form martensite upon cooling, precautions must be taken to avoid cracking of the weld. Improper welding practices can additionally cause sugaring (oxide scaling) and/or heat tint on the backside of the weld. This can be prevented with the use of back-purging gases, backing plates, and fluxes.[86] Post-weld heat treatment is almost always required while preheating before welding is also necessary in some cases.[51] Electric arc welding of type 430 ferritic stainless steel results in grain growth in the HAZ, which leads to brittleness. This has largely been overcome with stabilized ferritic grades, where niobium, titanium, and zirconium form precipitates that prevent grain growth.[87][88] Duplex stainless steel welding by electric arc is a common practice but requires careful control of the process parameters. Otherwise, the precipitation of unwanted intermetallic phases occurs, which reduces the toughness of the welds.[89]
Electric arc welding processes include:[85]
MIG, MAG and TIG welding are the most common methods.
Other welding processes include:
Stainless steel may be bonded with adhesives such as silicone, silyl modified polymers, and epoxies. Acrylic and polyurethane adhesives are also used in some situations.[90]
Most of the world's stainless steel production is produced by the following processes:
World stainless steel production figures are published yearly by the International Stainless Steel Forum. Of the EU production figures, Italy, Belgium and Spain were notable, while Canada and Mexico produced none. China, Japan, South Korea, Taiwan, India the US and Indonesia were large producers while Russia reported little production.[47]
Breakdown of production by stainless steels families in 2017:
Stainless steel is used in a multitude of fields including architecture, art, chemical engineering, food and beverage manufacture, vehicles, medicine, energy and firearms.
Life cycle cost (LCC) calculations are used to select the design and the materials that will lead to the lowest cost over the whole life of a project, such as a building or a bridge.[91][92]
The formula, in a simple form, is the following:[93][94][verification needed]
where LCC is the overall life cycle cost, AC is the acquisition cost, IC the installation cost, OC the operating and maintenance costs, LP the cost of lost production due to downtime, and RC the replacement materials cost.
In addition, N is the planned life of the project, i the interest rate, and n the year in which a particular OC or LP or RC is taking place. The interest rate (i) is used to convert expenses from different years to their present value (a method widely used by banks and insurance companies) so they can be added and compared fairly. The usage of the sum formula (



∑


{\textstyle \sum }

) captures the fact that expenses over the lifetime of a project must be cumulated[clarification needed] after they are corrected for interest rate.[citation needed]
Application of LCC in materials selection
Stainless steel used in projects often results in lower LCC values compared to other materials. The higher acquisition cost (AC) of stainless steel components are often offset by improvements in operating and maintenance costs, reduced loss of production (LP) costs, and the higher resale value of stainless steel components.[citation needed]
LCC calculations are usually limited to the project itself. However, there may be other costs that a project stakeholder may wish to consider:[citation needed]
The average carbon footprint of stainless steel (all grades, all countries) is estimated to be 2.90 kg of CO2 per kg of stainless steel produced,[95] of which 1.92 kg are emissions from raw materials (Cr, Ni, Mo); 0.54 kg from electricity and steam, and 0.44 kg are direct emissions (i.e., by the stainless steel plant). Note that stainless steel produced in countries that use cleaner sources of electricity (such as France, which uses nuclear energy) will have a lower carbon footprint. Ferritics without Ni will have a lower CO2 footprint than austenitics with 8% Ni or more. Carbon footprint must not be the only sustainability-related factor for deciding the choice of materials:
Stainless steel is 100% recyclable.[96][97][98] An average stainless steel object is composed of about 60% recycled material of which approximately 40% originates from end-of-life products, while the remaining 60% comes from manufacturing processes.[99] What prevents a higher recycling content is the availability of stainless steel scrap, in spite of a very high recycling rate. According to the International Resource Panel's Metal Stocks in Society report, the per capita stock of stainless steel in use in society is 80 to 180 kg (180 to 400 lb) in more developed countries and 15 kg (33 lb) in less-developed countries. There is a secondary market that recycles usable scrap for many stainless steel markets. The product is mostly coil, sheet, and blanks. This material is purchased at a less-than-prime price and sold to commercial quality stampers and sheet metal houses. The material may have scratches, pits, and dents but is made to the current specifications.[citation needed]
The stainless steel cycle starts with carbon steel scrap, primary metals, and slag. The next step is the production of hot-rolled and cold-finished steel products in steel mills. Some scrap is produced, which is directly reused in the melting shop. The manufacturing of components is the third step. Some scrap is produced and enters the recycling loop. Assembly of final goods and their use does not generate any material loss. The fourth step is the collection of stainless steel for recycling at the end of life of the goods (such as kitchenware, pulp and paper plants, or automotive parts). This is where it is most difficult to get stainless steel to enter the recycling loop, as shown in the table below:
Stainless steel nanoparticles have been produced in the laboratory.[101][102] These may have applications as additives for high-performance applications. For example, sulfurization, phosphorization, and nitridation treatments to produce nanoscale stainless steel based catalysts could enhance the electrocatalytic performance of stainless steel for water splitting.[103]
There is extensive research indicating some probable increased risk of cancer (particularly lung cancer) from inhaling fumes while welding stainless steel.[104][105][106][107][108][109] Stainless steel welding is suspected of producing carcinogenic fumes from cadmium oxides, nickel, and chromium.[110] According to Cancer Council Australia, "In 2017, all types of welding fumes were classified as a Group 1 carcinogen."[110]
Stainless steel is generally considered to be biologically inert. However, during cooking, small amounts of nickel and chromium leach out of new stainless steel cookware into highly acidic food.[111] Nickel can contribute to cancer risks—particularly lung cancer and nasal cancer.[112][113] However, no connection between stainless steel cookware and cancer has been established.[114]
[115]
