Repository: kirito-0512/data

File: Patternwelding.txt
24175,
Patternwelding,
Pattern welding is the practice in sword and knife making of forming a blade of several metal pieces of differing composition that are forge-welded together and twisted and manipulated to form a pattern.[1] Often  mistakenly called Damascus steel, blades forged in this manner often display bands of slightly different patterning along their entire length. These bands can be highlighted for cosmetic purposes by proper polishing or acid etching. Pattern welding was an outgrowth of laminated or piled steel, a similar technique used to combine steels of different carbon contents, providing a desired mix of hardness and toughness.  Although modern steelmaking processes negate the need to blend different steels,[2] pattern welded steel is still used by custom knifemakers for the cosmetic effects it produces.
Pattern welding developed out of the necessarily complex process of making blades that were both hard and tough from the erratic and unsuitable output from early iron smelting in bloomeries.  The bloomery does not generate temperatures high enough to melt iron and steel, but instead reduces the iron oxide ore into particles of pure iron, which then weld into a mass of sponge iron, consisting of lumps of impurities in a matrix of relatively pure iron, which is too soft to make a good blade.  Carburizing thin iron bars or plates forms a layer of harder, high carbon steel on the surface, and early bladesmiths would forge these bars or plates together to form relatively homogeneous bars of steel.  This laminating process, in which different types of steel together produce patterns that can be seen in the surface of the finished blade, forms the basis for pattern welding.[3][4]
Pattern welding dates to the first millennium BC, with Celtic, and later Germanic swords exhibiting the technique,[5] with the Romans describing the blade patternation.[6][7]
By the 2nd and 3rd century AD, the Celts commonly used pattern welding for decoration in addition to structural reasons. The technique involves folding and forging alternating layers of steel into rods, then twisting the steel to form complex patterns when forged into a blade.[3]  By the 6th and 7th centuries, pattern welding had reached a level where thin layers of patterned steel were being overlaid onto a soft iron core, making the swords far better as the iron gave them a flexible and springy core that would take any shock from sword blows to stop the blade bending or snapping. By the end of the Viking era, pattern welding fell out of use in Europe.[4][4][8]
In medieval swords, pattern welding was more prevalent than commonly thought.  However, the presence of rust makes detection difficult without repolishing.[7]
During the Middle ages, Wootz steel was produced in India and exported globally, including to Europe.  The similarities in the markings led many to believe it was the same process being used, and pattern welding was revived by European smiths who were attempting to duplicate the Damascus steel.  While the methods used by Damascus smiths to produce their blades was lost over the centuries, recent efforts by metallurgists and bladesmiths (such as Verhoeven and Pendray) to reproduce steel with identical characteristics have yielded a process that does not involve pattern welding.[3]
The ancient swordmakers exploited the aesthetic qualities of pattern welded steel. The Vikings,[9] in particular, were fond of twisting  bars of steel around each other, welding the bars together by hammering and then repeating the process with the resulting bars, to create complex patterns in the final steel bar. Two bars twisted in opposite directions created the common chevron pattern. Often, the center of the blade was a core of soft steel, and the edges were solid high carbon steel, similar to the laminates of the Japanese.[10]
Pattern welding is still popular with contemporary bladesmiths both for visual effect and for recreating historic patterns and swords.[11] Modern steels and methods allow for patterns with much higher number of visible layers compared to historical artifacts. Large numbers of layers can either be produced by folding similar to historical processes or by forge welding a small number of layers together, then cutting the billet in pieces to stack and forge-weld it again. This can be repeated until the desired number of layers have been achieved. A blade ground from such a blank can show a pattern similar to wood grain with small random variations in pattern.  Some manufactured objects can be re-purposed into pattern welded blanks.  "Cable Damascus", forged from high carbon multi-strand cable, is a popular item for bladesmiths to produce, producing a finely grained, twisted pattern, while chainsaw chains produce a pattern of randomly positioned blobs of color.[12][13][14]
Some modern bladesmiths have taken pattern welding to new heights, with elaborate applications of traditional pattern welding techniques, as well as with new technology.  A layered billet of steel rods with the blade blank cut perpendicular to the layers can also produce some spectacular patterns, including mosaics or even writing. Powder metallurgy allows alloys that would not normally be compatible to be combined into solid bars.  Different treatments of the steel after it is ground and polished, such as bluing, etching, or various other chemical surface treatments that react differently to the different metals used can create bright, high-contrast finishes on the steel. Some master smiths go as far as to use techniques such as electrical discharge machining to cut interlocking patterns out of different steels, fit them together, then weld the resulting assembly into a solid block of steel.[14]
Blacksmiths will sometimes apply Wite-Out, Liquid Paper, or other types of correction fluid to metal that they want to not weld together, as the titanium dioxide in the correction fluid forms a barrier between the metal it is applied-to and any other pieces of metal. For example, when creating pattern-welded steel by filling a steel canister with pieces of metal and powdered steel and forging it together into a single mass ("canister damascus steel,") smiths frequently coat the inside of the canister with correction fluid and let it dry before adding their materials. Thus, when the canister is heated and compressed using a hammer or pneumatic press, the material on the inside of the correction fluid is forged together, but it does not forge to the canister, allowing the pattern created by forging the different materials together to be seen in the finished piece because it is not covered by the homologous steel of the canister.
The term 'pattern welding' was coined by English archaeologist Herbert Maryon in a 1948 paper: "The welding of these swords represents an excessively difficult operation. I do not know of finer smith's work... I have named the technique ‘pattern welding’... Examples of pattern-welding range in date from the third century to the Viking Age."[15][16][17]

File: Photoresist.txt
23781,
Photoresist,
A photoresist (also known simply as a resist) is a light-sensitive material used in several processes, such as photolithography and photoengraving, to form a patterned coating on a surface. This process is crucial in the electronics industry.[1]
The process begins by coating a substrate with a light-sensitive organic material. A patterned mask is then applied to the surface to block light, so that only unmasked regions of the material will be exposed to light. A solvent, called a developer, is then applied to the surface.
In the case of a positive photoresist, the photo-sensitive material is degraded by light and the developer will dissolve away the regions that were exposed to light, leaving behind a coating where the mask was placed.
In the case of a negative photoresist, the photosensitive material is strengthened (either polymerized or cross-linked) by light, and the developer will dissolve away only the regions that were not exposed to light, leaving behind a coating in areas where the mask was not placed.
 A BARC coating (bottom anti-reflectant coating) may be applied before the photoresist is applied, to avoid reflections from occurring under the photoresist and to improve the photoresist's performance at smaller semiconductor nodes.[2][3][4]
Conventional photoresists typically consist of 3 components: resin (a binder that provides physical properties such as adhesion, chemical resistance, etc), sensitizer (which has a photoactive compound), and solvent (which keeps the resist liquid).
Positive: light will weaken the resist, and create a hole
Negative: light will toughen the resist and create an etch resistant mask.
To explain this in graphical form you may have a graph on Log exposure energy versus fraction of resist thickness remaining. The positive resist will be completely removed at the final exposure energy and the negative resist will be completely hardened and insoluble by the end of exposure energy. The slope of this graph is the contrast ratio. Intensity (I) is related to energy by E = I*t.
A positive photoresist is a type of photoresist in which a portion is exposed to light and becomes soluble to the photoresist developer. The unexposed portion of the photoresist remains insoluble in the photoresist developer.
Some examples of positive photoresists are:
PMMA (polymethylmethacrylate) single-component
Two-component DQN resists:
A negative photoresist is a type of photoresist in which the portion of the photoresist that is exposed to light becomes insoluble in the photoresist developer. The unexposed portion of the photoresist is dissolved by the photoresist developer.
Modulation transfer function
MTF (modulation transfer function is the ratio of image intensity modulation and object intensity modulation and it is a parameter that indicates the capability of an optical system.
The following table[6] is based on generalizations which are generally accepted in the microelectromechanical systems (MEMS) fabrication industry.
Based on the chemical structure of photoresists, they can be classified into three types: photopolymeric, photodecomposing, and photocrosslinking photoresist.
* Photodecomposing photoresist is a type of photoresist that generates hydrophilic products under light. Photodecomposing photoresists are usually used for positive photoresist. A typical example is azide quinone, e.g. diazonaphthaquinone (DQ).
In lithography, decreasing the wavelength of light source is the most efficient way to achieve higher resolution.[8] Photoresists are most commonly used at wavelengths in the ultraviolet spectrum or shorter (<400 nm). For example, diazonaphthoquinone (DNQ) absorbs strongly from approximately 300 nm to 450 nm. The absorption bands can be assigned to n-π* (S0–S1) and π-π* (S1–S2) transitions in the DNQ molecule.[citation needed] In the deep ultraviolet (DUV) spectrum, the π-π* electronic transition in benzene[9] or carbon double-bond chromophores appears at around 200 nm.[citation needed] Due to the appearance of more possible absorption transitions involving larger energy differences, the absorption tends to increase with shorter wavelength, or larger photon energy. Photons with energies exceeding the ionization potential of the photoresist (can be as low as 5 eV in condensed solutions)[10] can also release electrons which are capable of additional exposure of the photoresist. From about 5 eV to about 20 eV, photoionization of outer "valence band" electrons is the main absorption mechanism.[11] Above 20 eV, inner electron ionization and Auger transitions become more important. Photon absorption begins to decrease as the X-ray region is approached, as fewer Auger transitions between deep atomic levels are allowed for the higher photon energy. The absorbed energy can drive further reactions and ultimately dissipates as heat. This is associated with the outgassing and contamination from the photoresist.
Photoresists can also be exposed by electron beams, producing the same results as exposure by light. The main difference is that while photons are absorbed, depositing all their energy at once, electrons deposit their energy gradually, and scatter within the photoresist during this process. As with high-energy wavelengths, many transitions are excited by electron beams, and heating and outgassing are still a concern. The dissociation energy for a C-C bond is 3.6 eV. Secondary electrons generated by primary ionizing radiation have energies sufficient to dissociate this bond, causing scission. In addition, the low-energy electrons have a longer photoresist interaction time due to their lower speed; essentially the electron has to be at rest with respect to the molecule in order to react most strongly via dissociative electron attachment, where the electron comes to rest at the molecule, depositing all its kinetic energy.[12] The resulting scission breaks the original polymer into segments of lower molecular weight, which are more readily dissolved in a solvent, or else releases other chemical species (acids) which catalyze further scission reactions (see the discussion on chemically amplified resists below). It is not common to select photoresists for electron-beam exposure. Electron beam lithography usually relies on resists dedicated specifically to electron-beam exposure.
Physical, chemical, and optical properties of photoresists influence their selection for different processes.[13] The primary properties of the photoresist are resolution capability, process dose and focus latitudes required for curing, and resistance to reactive ion etching.[14]: 966 [15] Other key properties are sensitivity, compatibility with tetramethylammonium hydroxide (TMAH), adhesion, environmental stability, and shelf life.[14]: 966 [15]
Photoresists used in production for DUV and shorter wavelengths require the use of chemical amplification to increase the sensitivity to the exposure energy. This is done in order to combat the larger absorption at shorter wavelengths. Chemical amplification is also often used in electron-beam exposures to increase the sensitivity to the exposure dose. In the process, acids released by the exposure radiation diffuse during the post-exposure bake step. These acids render surrounding polymer soluble in developer. A single acid molecule can catalyze many such 'deprotection' reactions; hence, fewer photons or electrons are needed.[16] Acid diffusion is important not only to increase photoresist sensitivity and throughput, but also to limit line edge roughness due to shot noise statistics.[17] However, the acid diffusion length is itself a potential resolution limiter.[18] In addition, too much diffusion reduces chemical contrast, leading again to more roughness.[17]
The following reactions are an example of commercial chemically amplified photoresists in use today:
The e− represents a solvated electron, or a freed electron that may react with other constituents of the solution. It typically travels a distance on the order of many nanometers before being contained;[21][22] such a large travel distance is consistent with the release of electrons through thick oxide in UV EPROM in response to ultraviolet light. This parasitic exposure would degrade the resolution of the photoresist; for 193 nm the optical resolution is the limiting factor anyway, but for electron beam lithography or EUVL it is the electron range that determines the resolution rather than the optics.
One very common positive photoresist used with the I, G and H-lines from a mercury-vapor lamp is based on a mixture of diazonaphthoquinone (DNQ) and novolac resin (a phenol formaldehyde resin). DNQ inhibits the dissolution of the novolac resin, but upon exposure to light, the dissolution rate increases even beyond that of pure novolac. The mechanism by which unexposed DNQ inhibits novolac dissolution is not well understood, but is believed to be related to hydrogen bonding (or more exactly diazocoupling in the unexposed region). DNQ-novolac resists are developed by dissolution in a basic solution (usually 0.26N tetramethylammonium hydroxide (TMAH) in water).
One very common negative photoresist is based on epoxy-based oligomer. The common product name is SU-8 photoresist, and it was originally invented by IBM, but is now sold by Microchem and Gersteltec. One unique property of SU-8 is that it is very difficult to strip. As such, it is often used in applications where a permanent resist pattern (one that is not strippable, and can even be used in harsh temperature and pressure environments) is needed for a device.[23] Mechanism of epoxy-based polymer is shown in 1.2.3 SU-8. SU-8 is prone to swelling at smaller feature sizes, which has led to the development of small-molecule alternatives that are capable of obtaining higher resolutions than SU-8.[24]
In 2016, OSTE Polymers were shown to possess a unique photolithography mechanism, based on diffusion-induced monomer depletion, which enables high photostructuring accuracy. The OSTE polymer material was originally invented at the KTH Royal Institute of Technology, but is now sold by Mercene Labs. Whereas the material has properties similar to those of SU8, OSTE has the specific advantage that it contains reactive surface molecules, which make this material attractive for microfluidic or biomedical applications.[13]
HSQ is a common negative resist for e-beam, but also useful for photolithography. Originally invented by Dow Corning (1970),[25] and now produced (2017) by Applied Quantum Materials Inc. (AQM). Unlike other negative resists, HSQ is inorganic and metal-free. Therefore, exposed HSQ provides a low dielectric constant (low-k) Si-rich oxide. A comparative study against other photoresists was reported in 2015 (Dow Corning HSQ).[26]
Microcontact printing was described by Whitesides Group in 1993. Generally, in this techniques, an elastomeric stamp is used to generate two-dimensional patterns, through printing the “ink” molecules onto the surface of a solid substrate.[27]
Step 1 for microcontact printing. A scheme for the creation of a polydimethylsiloxane (PDMS) master stamp. Step 2 for microcontact printing A scheme of the inking and contact process of microprinting lithography.
The manufacture of printed circuit boards is one of the most important uses of photoresist. Photolithography allows the complex wiring of an electronic system to be rapidly, economically, and accurately reproduced as if run off a printing press. The general process is applying photoresist, exposing image to ultraviolet rays, and then etching to remove the copper-clad substrate.[28]
This includes specialty photonics materials, MicroElectro-Mechanical Systems (MEMS), glass printed circuit boards, and other micropatterning tasks. Photoresist tends not to be etched by solutions with a pH greater than 3.[29]
This application, mainly applied to silicon wafers and silicon integrated circuits is the most developed of the technologies and the most specialized in the field.[30]
